Repository: maak-sdu/pyScattData

# pyScattData
Processing, analysis, and plotting of scattering data.

If you encounter any bugs or have suggestions for new code or functionalities,
please post an issue here on GitHub. If you refer to a specific script, please
include that in the title of the issue.

Go explore the Bragg peaks and whatever might be hidden underneath them!

### Create a new `pyscattdata` conda environment
- It is highly recommended to run the code in a conda environment dedicated to
  the pyScattData library. If the user does not already have that, such a conda
  environment, called `pyscattdata` and using the latest Python 3 version, can
  be created from:
  ```shell
  conda create -n pyscattdata python=3
  ```

### Activate `pyscattdata` conda environment
- When the user has a `pyscattdata` conda environment, the user should activate
  the pyscattdata conda environment:
  ```shell
  conda activate pyscattdata
  ```

File: cif_bond-distances/example/cif/TiO2_anatase_CollCode9852.cif

#(C) 2020 by FIZ Karlsruhe - Leibniz Institute for Information Infrastructure.  All rights reserved.
data_9852-ICSD
_database_code_ICSD 9852
_audit_creation_date 1980-01-01
_audit_update_record 2015-02-01
_chemical_name_common 'Titanium oxide'
_chemical_formula_structural 'Ti O2'
_chemical_formula_sum 'O2 Ti1'
_chemical_name_structure_type Anatase#TiO2
_chemical_name_mineral Anatase
_exptl_crystal_density_diffrn 3.9
_diffrn_ambient_temperature 298.
_citation_title 'Refinement of the structure of anatase at several temperatures'
loop_
_citation_id
_citation_journal_full
_citation_year
_citation_journal_volume
_citation_page_first
_citation_page_last
_citation_journal_id_ASTM
primary 'Zeitschrift fuer Kristallographie' 1972 136 273 281 ZEKRDZ
loop_
_citation_author_citation_id
_citation_author_name
primary 'Horn, M.'
primary 'Schwerdtfeger, C.F.'
primary 'Meagher, E.P.'
_cell_length_a 3.7842(13)
_cell_length_b 3.7842(13)
_cell_length_c 9.5146(15)
_cell_angle_alpha 90.
_cell_angle_beta 90.
_cell_angle_gamma 90.
_cell_volume 136.25
_cell_formula_units_Z 4
_space_group_name_H-M_alt 'I 41/a m d S'
_space_group_IT_number 141
loop_
_space_group_symop_id
_space_group_symop_operation_xyz
1 'y, -x+1/2, z+1/4'
2 '-y, x+1/2, z+1/4'
3 'y, -x, -z'
4 '-y, x, -z'
5 '-y, -x+1/2, z+1/4'
6 'y, x+1/2, z+1/4'
7 '-y, -x, -z'
8 'y, x, -z'
9 'x, -y+1/2, -z+1/4'
10 '-x, y+1/2, -z+1/4'
11 'x, -y, z'
12 '-x, y, z'
13 '-x, -y+1/2, -z+1/4'
14 'x, y+1/2, -z+1/4'
15 '-x, -y, z'
16 'x, y, z'
17 'y+1/2, -x, z+3/4'
18 '-y+1/2, x, z+3/4'
19 'y+1/2, -x+1/2, -z+1/2'
20 '-y+1/2, x+1/2, -z+1/2'
21 '-y+1/2, -x, z+3/4'
22 'y+1/2, x, z+3/4'
23 '-y+1/2, -x+1/2, -z+1/2'
24 'y+1/2, x+1/2, -z+1/2'
25 'x+1/2, -y, -z+3/4'
26 '-x+1/2, y, -z+3/4'
27 'x+1/2, -y+1/2, z+1/2'
28 '-x+1/2, y+1/2, z+1/2'
29 '-x+1/2, -y, -z+3/4'
30 'x+1/2, y, -z+3/4'
31 '-x+1/2, -y+1/2, z+1/2'
32 'x+1/2, y+1/2, z+1/2'
loop_
_atom_type_symbol
_atom_type_oxidation_number
Ti 4
O -2
loop_
_atom_site_label
_atom_site_type_symbol
_atom_site_symmetry_multiplicity
_atom_site_Wyckoff_symbol
_atom_site_fract_x
_atom_site_fract_y
_atom_site_fract_z
_atom_site_B_iso_or_equiv
_atom_site_occupancy
Ti1 Ti 4 a 0 0 0 0.39(6) 1.
O1 O 8 e 0 0 0.2081(2) 0.61(9) 1.
#End of TTdata_9852-ICSD
