Repository: maak-sdu/pyScattData

# pyScattData
Processing, analysis, and plotting of scattering data.

If you encounter any bugs or have suggestions for new code or functionalities,
please post an issue here on GitHub. If you refer to a specific script, please
include that in the title of the issue.

Go explore the Bragg peaks and whatever might be hidden underneath them!

### Create a new `pyscattdata` conda environment
- It is highly recommended to run the code in a conda environment dedicated to
  the pyScattData library. If the user does not already have that, such a conda
  environment, called `pyscattdata` and using the latest Python 3 version, can
  be created from:
  ```shell
  conda create -n pyscattdata python=3
  ```

### Activate `pyscattdata` conda environment
- When the user has a `pyscattdata` conda environment, the user should activate
  the pyscattdata conda environment:
  ```shell
  conda activate pyscattdata
  ```

# cif_pxrd_calculate
This code will calculate powder x-ray diffractograms from crystallographic
information framework (.cif) files.

File: cif_pxrd_calculate/example/cif/li0.74ti3o6_C12m1_84713.cif

#(C) 2020 by FIZ Karlsruhe - Leibniz Institute for Information Infrastructure.  All rights reserved.
data_84713-ICSD
_database_code_ICSD 84713
_audit_creation_date 1999-01-19
_chemical_name_common 'Lithium titanium oxide (0.74/3/6)'
_chemical_formula_structural 'Li0.74 (Ti3 O6)'
_chemical_formula_sum 'Li0.74 O6 Ti3'
_exptl_crystal_density_diffrn 3.96
_citation_title

;
Synthesis and crystal structure of Lix Ti3 O6 (x = 0.74): an intergrowth phase
of rutile and ramsdelite structure
;
loop_
_citation_id
_citation_journal_full
_citation_year
_citation_journal_volume
_citation_page_first
_citation_page_last
_citation_journal_id_ASTM
primary 'Journal of Solid State Chemistry' 1997 129 7 11 JSSCBI
loop_
_citation_author_citation_id
_citation_author_name
primary 'Akimoto, J.'
primary 'Gotoh, Y.'
primary 'Oosawa, Y.'
_cell_length_a 14.1198(11)
_cell_length_b 2.9486(11)
_cell_length_c 4.9373(13)
_cell_angle_alpha 90.
_cell_angle_beta 92.693(14)
_cell_angle_gamma 90.
_cell_volume 205.33
_cell_formula_units_Z 2
_space_group_name_H-M_alt 'C 1 2/m 1'
_space_group_IT_number 12
loop_
_space_group_symop_id
_space_group_symop_operation_xyz
1 '-x, y, -z'
2 '-x, -y, -z'
3 'x, -y, z'
4 'x, y, z'
5 '-x+1/2, y+1/2, -z'
6 '-x+1/2, -y+1/2, -z'
7 'x+1/2, -y+1/2, z'
8 'x+1/2, y+1/2, z'
loop_
_atom_type_symbol
_atom_type_oxidation_number
Li1+ 1
Ti3+ 3.753
O2- -2
loop_
_atom_site_label
_atom_site_type_symbol
_atom_site_symmetry_multiplicity
_atom_site_Wyckoff_symbol
_atom_site_fract_x
_atom_site_fract_y
_atom_site_fract_z
_atom_site_B_iso_or_equiv
_atom_site_occupancy
Li1 Li1+ 4 i 0.212(2) 0 0.060(3) . 0.37(2)
Ti1 Ti3+ 2 a 0 0 0 . 1.
Ti2 Ti3+ 4 i 0.84720(4) 0.5 0.4739(1) . 1.
O1 O2- 4 i 0.7704(1) 0 0.2979(4) . 1.
O2 O2- 4 i -.0972(1) 0 0.6902(4) . 1.
O3 O2- 4 i -.0696(2) 0.5 0.1802(4) . 1.
loop_
_atom_site_aniso_label
_atom_site_aniso_type_symbol
_atom_site_aniso_U_11
_atom_site_aniso_U_22
_atom_site_aniso_U_33
_atom_site_aniso_U_12
_atom_site_aniso_U_13
_atom_site_aniso_U_23
Li1 Li1+ 0.04(1) 0.021(9) 0.001(6) 0 0.003(6) 0
Ti1 Ti3+ 0.0067(2) 0.0068(2) 0.0075(2) 0 0.0003(2) 0
Ti2 Ti3+ 0.0061(2) 0.0066(2) 0.0115(2) 0 0.0007(1) 0
O1 O2- 0.0072(7) 0.0061(6) 0.0085(6) 0 0.0009(5) 0
O2 O2- 0.0103(7) 0.0062(6) 0.0092(7) 0 -.0029(6) 0
O3 O2- 0.0120(8) 0.0074(7) 0.0111(7) 0 0.0044(6) 0
#End of TTdata_84713-ICSD
