Repository: maak-sdu/pyScattData

# pyScattData
Processing, analysis, and plotting of scattering data.

If you encounter any bugs or have suggestions for new code or functionalities,
please post an issue here on GitHub. If you refer to a specific script, please
include that in the title of the issue.

Go explore the Bragg peaks and whatever might be hidden underneath them!

### Create a new `pyscattdata` conda environment
- It is highly recommended to run the code in a conda environment dedicated to
  the pyScattData library. If the user does not already have that, such a conda
  environment, called `pyscattdata` and using the latest Python 3 version, can
  be created from:
  ```shell
  conda create -n pyscattdata python=3
  ```

### Activate `pyscattdata` conda environment
- When the user has a `pyscattdata` conda environment, the user should activate
  the pyscattdata conda environment:
  ```shell
  conda activate pyscattdata
  ```

File: cif_pxrd_calculator/cif/li0.5tio2_li0.5tio2_8262.cif

#(C) 2020 by FIZ Karlsruhe - Leibniz Institute for Information Infrastructure.  All rights reserved.
data_8262-ICSD
_database_code_ICSD 8262
_audit_creation_date 1980-01-01
_audit_update_record 1985-07-05
_chemical_name_common 'Lithium titanium oxide (0.6/0.9/2)'
_chemical_formula_structural 'Li0.57 Ti0.86 O2'
_chemical_formula_sum 'Li0.57 O2 Ti0.86'
_chemical_name_structure_type Li.5TiO2
_exptl_crystal_density_diffrn 3.64
_citation_title
'Crystal structure of the Li ion conductor dilithium trititanate, Li2 Ti3 O7'
loop_
_citation_id
_citation_journal_full
_citation_year
_citation_journal_volume
_citation_page_first
_citation_page_last
_citation_journal_id_ASTM
primary

;
Acta Crystallographica, Section B: Structural Crystallography and Crystal
Chemistry
; 1979 35 798 800 ACBCAR
loop_
_citation_author_citation_id
_citation_author_name
primary 'Morosin, B.'
primary 'Mikkelsen, J.C.Jr.'
_cell_length_a 5.016(3)
_cell_length_b 9.543(5)
_cell_length_c 2.945(2)
_cell_angle_alpha 90.
_cell_angle_beta 90.
_cell_angle_gamma 90.
_cell_volume 140.97
_cell_formula_units_Z 4
_space_group_name_H-M_alt 'P b n m'
_space_group_IT_number 62
loop_
_space_group_symop_id
_space_group_symop_operation_xyz
1 '-x+1/2, y+1/2, z'
2 'x, y, -z+1/2'
3 'x+1/2, -y+1/2, z+1/2'
4 '-x, -y, -z'
5 'x+1/2, -y+1/2, -z'
6 '-x, -y, z+1/2'
7 '-x+1/2, y+1/2, -z+1/2'
8 'x, y, z'
loop_
_atom_type_symbol
_atom_type_oxidation_number
Li1+ 1
Ti4+ 4
O2- -2
Li1+ 1
loop_
_atom_site_label
_atom_site_type_symbol
_atom_site_symmetry_multiplicity
_atom_site_Wyckoff_symbol
_atom_site_fract_x
_atom_site_fract_y
_atom_site_fract_z
_atom_site_U_iso_or_equiv
_atom_site_occupancy
Li1 Li1+ 4 c -.03244(8) 0.13938(4) 0.25 . 0.14
Ti1 Ti4+ 4 c -.03244(8) 0.13938(4) 0.25 . 0.86
O1 O2- 4 c 0.6742(3) 0.2744(1) 0.25 . 1.
O2 O2- 4 c 0.2030(2) -.0331(1) 0.25 . 1.
Li2 Li1+ 4 c -.060(4) 0.451(2) 0.25 0.016(2) 0.215
Li3 Li1+ 4 c 0.532(7) 0.050(4) 0.25 0.025(6) 0.215
loop_
_atom_site_aniso_label
_atom_site_aniso_type_symbol
_atom_site_aniso_U_11
_atom_site_aniso_U_22
_atom_site_aniso_U_33
_atom_site_aniso_U_12
_atom_site_aniso_U_13
_atom_site_aniso_U_23
Li1 Li1+ 0.0129(3) 0.0108(3) 0.0166(3) 0.00052(7) 0 0
Ti1 Ti4+ 0.0129(3) 0.0108(3) 0.0166(3) 0.00052(7) 0 0
O1 O2- 0.0171(5) 0.0131(5) 0.0149(4) 0.0059(3) 0 0
O2 O2- 0.0097(4) 0.0142(4) 0.0117(4) 0.0000(3) 0 0
#End of TTdata_8262-ICSD

File: cif_pxrd_calculator/cif/li0.93ti2o4_feyb2s4_li0.5coo2_73020.cif

#(C) 2020 by FIZ Karlsruhe - Leibniz Institute for Information Infrastructure.  All rights reserved.
data_73020-ICSD
_database_code_ICSD 73020
_audit_creation_date 1994-06-30
_audit_update_record 2010-08-01
_chemical_name_common 'Lithium titanium oxide (0.93/2/4)'
_chemical_formula_structural 'Li0.93 Ti2 O4'
_chemical_formula_sum 'Li0.93 O4 Ti2'
_chemical_name_structure_type FeYb2S4#Li.5CoO2
_exptl_crystal_density_diffrn 3.73
_citation_title

;
Evolution of structure and superconductivity with lithium content in Li1-x Ti2
O4
;
loop_
_citation_id
_citation_journal_full
_citation_year
_citation_journal_volume
_citation_page_first
_citation_page_last
_citation_journal_id_ASTM
primary 'Journal of Alloys and Compounds' 1993 195 81 84 JALCEU
loop_
_citation_author_citation_id
_citation_author_name
primary 'Moshopoulou, E.'
primary 'Bordet, P.'
primary 'Capponi, J.J.'
primary 'Chaillout, C.'
primary 'Souletie, B.'
primary 'Sulpice, A.'
_cell_length_a 8.398(1)
_cell_length_b 8.398(1)
_cell_length_c 8.398(1)
_cell_angle_alpha 90.
_cell_angle_beta 90.
_cell_angle_gamma 90.
_cell_volume 592.28
_cell_formula_units_Z 8
_space_group_name_H-M_alt 'F d -3 m Z'
_space_group_IT_number 227
loop_
_space_group_symop_id
_space_group_symop_operation_xyz
1 '-z, y+3/4, x+3/4'
2 'z+3/4, -y, x+3/4'
3 'z+3/4, y+3/4, -x'
4 '-z, -y, -x'
5 'y+3/4, x+3/4, -z'
6 '-y, x+3/4, z+3/4'
7 'y+3/4, -x, z+3/4'
8 '-y, -x, -z'
9 'x+3/4, -z, y+3/4'
10 'x+3/4, z+3/4, -y'
11 '-x, z+3/4, y+3/4'
12 '-x, -z, -y'
13 '-z, x+3/4, y+3/4'
14 'z+3/4, x+3/4, -y'
15 'z+3/4, -x, y+3/4'
16 '-z, -x, -y'
17 'y+3/4, -z, x+3/4'
18 '-y, z+3/4, x+3/4'
19 'y+3/4, z+3/4, -x'
20 '-y, -z, -x'
21 'x+3/4, y+3/4, -z'
22 'x+3/4, -y, z+3/4'
23 '-x, y+3/4, z+3/4'
24 '-x, -y, -z'
25 'z, -y+1/4, -x+1/4'
26 '-z+1/4, y, -x+1/4'
27 '-z+1/4, -y+1/4, x'
28 'z, y, x'
29 '-y+1/4, -x+1/4, z'
30 'y, -x+1/4, -z+1/4'
31 '-y+1/4, x, -z+1/4'
32 'y, x, z'
33 '-x+1/4, z, -y+1/4'
34 '-x+1/4, -z+1/4, y'
35 'x, -z+1/4, -y+1/4'
36 'x, z, y'
37 'z, -x+1/4, -y+1/4'
38 '-z+1/4, -x+1/4, y'
39 '-z+1/4, x, -y+1/4'
40 'z, x, y'
41 '-y+1/4, z, -x+1/4'
42 'y, -z+1/4, -x+1/4'
43 '-y+1/4, -z+1/4, x'
44 'y, z, x'
45 '-x+1/4, -y+1/4, z'
46 '-x+1/4, y, -z+1/4'
47 'x, -y+1/4, -z+1/4'
48 'x, y, z'
49 '-z, y+1/4, x+1/4'
50 'z+3/4, -y+1/2, x+1/4'
51 'z+3/4, y+1/4, -x+1/2'
52 '-z, -y+1/2, -x+1/2'
53 'y+3/4, x+1/4, -z+1/2'
54 '-y, x+1/4, z+1/4'
55 'y+3/4, -x+1/2, z+1/4'
56 '-y, -x+1/2, -z+1/2'
57 'x+3/4, -z+1/2, y+1/4'
58 'x+3/4, z+1/4, -y+1/2'
59 '-x, z+1/4, y+1/4'
60 '-x, -z+1/2, -y+1/2'
61 '-z, x+1/4, y+1/4'
62 'z+3/4, x+1/4, -y+1/2'
63 'z+3/4, -x+1/2, y+1/4'
64 '-z, -x+1/2, -y+1/2'
65 'y+3/4, -z+1/2, x+1/4'
66 '-y, z+1/4, x+1/4'
67 'y+3/4, z+1/4, -x+1/2'
68 '-y, -z+1/2, -x+1/2'
69 'x+3/4, y+1/4, -z+1/2'
70 'x+3/4, -y+1/2, z+1/4'
71 '-x, y+1/4, z+1/4'
72 '-x, -y+1/2, -z+1/2'
73 'z, -y+3/4, -x+3/4'
74 '-z+1/4, y+1/2, -x+3/4'
75 '-z+1/4, -y+3/4, x+1/2'
76 'z, y+1/2, x+1/2'
77 '-y+1/4, -x+3/4, z+1/2'
78 'y, -x+3/4, -z+3/4'
79 '-y+1/4, x+1/2, -z+3/4'
80 'y, x+1/2, z+1/2'
81 '-x+1/4, z+1/2, -y+3/4'
82 '-x+1/4, -z+3/4, y+1/2'
83 'x, -z+3/4, -y+3/4'
84 'x, z+1/2, y+1/2'
85 'z, -x+3/4, -y+3/4'
86 '-z+1/4, -x+3/4, y+1/2'
87 '-z+1/4, x+1/2, -y+3/4'
88 'z, x+1/2, y+1/2'
89 '-y+1/4, z+1/2, -x+3/4'
90 'y, -z+3/4, -x+3/4'
91 '-y+1/4, -z+3/4, x+1/2'
92 'y, z+1/2, x+1/2'
93 '-x+1/4, -y+3/4, z+1/2'
94 '-x+1/4, y+1/2, -z+3/4'
95 'x, -y+3/4, -z+3/4'
96 'x, y+1/2, z+1/2'
97 '-z+1/2, y+3/4, x+1/4'
98 'z+1/4, -y, x+1/4'
99 'z+1/4, y+3/4, -x+1/2'
100 '-z+1/2, -y, -x+1/2'
101 'y+1/4, x+3/4, -z+1/2'
102 '-y+1/2, x+3/4, z+1/4'
103 'y+1/4, -x, z+1/4'
104 '-y+1/2, -x, -z+1/2'
105 'x+1/4, -z, y+1/4'
106 'x+1/4, z+3/4, -y+1/2'
107 '-x+1/2, z+3/4, y+1/4'
108 '-x+1/2, -z, -y+1/2'
109 '-z+1/2, x+3/4, y+1/4'
110 'z+1/4, x+3/4, -y+1/2'
111 'z+1/4, -x, y+1/4'
112 '-z+1/2, -x, -y+1/2'
113 'y+1/4, -z, x+1/4'
114 '-y+1/2, z+3/4, x+1/4'
115 'y+1/4, z+3/4, -x+1/2'
116 '-y+1/2, -z, -x+1/2'
117 'x+1/4, y+3/4, -z+1/2'
118 'x+1/4, -y, z+1/4'
119 '-x+1/2, y+3/4, z+1/4'
120 '-x+1/2, -y, -z+1/2'
121 'z+1/2, -y+1/4, -x+3/4'
122 '-z+3/4, y, -x+3/4'
123 '-z+3/4, -y+1/4, x+1/2'
124 'z+1/2, y, x+1/2'
125 '-y+3/4, -x+1/4, z+1/2'
126 'y+1/2, -x+1/4, -z+3/4'
127 '-y+3/4, x, -z+3/4'
128 'y+1/2, x, z+1/2'
129 '-x+3/4, z, -y+3/4'
130 '-x+3/4, -z+1/4, y+1/2'
131 'x+1/2, -z+1/4, -y+3/4'
132 'x+1/2, z, y+1/2'
133 'z+1/2, -x+1/4, -y+3/4'
134 '-z+3/4, -x+1/4, y+1/2'
135 '-z+3/4, x, -y+3/4'
136 'z+1/2, x, y+1/2'
137 '-y+3/4, z, -x+3/4'
138 'y+1/2, -z+1/4, -x+3/4'
139 '-y+3/4, -z+1/4, x+1/2'
140 'y+1/2, z, x+1/2'
141 '-x+3/4, -y+1/4, z+1/2'
142 '-x+3/4, y, -z+3/4'
143 'x+1/2, -y+1/4, -z+3/4'
144 'x+1/2, y, z+1/2'
145 '-z+1/2, y+1/4, x+3/4'
146 'z+1/4, -y+1/2, x+3/4'
147 'z+1/4, y+1/4, -x'
148 '-z+1/2, -y+1/2, -x'
149 'y+1/4, x+1/4, -z'
150 '-y+1/2, x+1/4, z+3/4'
151 'y+1/4, -x+1/2, z+3/4'
152 '-y+1/2, -x+1/2, -z'
153 'x+1/4, -z+1/2, y+3/4'
154 'x+1/4, z+1/4, -y'
155 '-x+1/2, z+1/4, y+3/4'
156 '-x+1/2, -z+1/2, -y'
157 '-z+1/2, x+1/4, y+3/4'
158 'z+1/4, x+1/4, -y'
159 'z+1/4, -x+1/2, y+3/4'
160 '-z+1/2, -x+1/2, -y'
161 'y+1/4, -z+1/2, x+3/4'
162 '-y+1/2, z+1/4, x+3/4'
163 'y+1/4, z+1/4, -x'
164 '-y+1/2, -z+1/2, -x'
165 'x+1/4, y+1/4, -z'
166 'x+1/4, -y+1/2, z+3/4'
167 '-x+1/2, y+1/4, z+3/4'
168 '-x+1/2, -y+1/2, -z'
169 'z+1/2, -y+3/4, -x+1/4'
170 '-z+3/4, y+1/2, -x+1/4'
171 '-z+3/4, -y+3/4, x'
172 'z+1/2, y+1/2, x'
173 '-y+3/4, -x+3/4, z'
174 'y+1/2, -x+3/4, -z+1/4'
175 '-y+3/4, x+1/2, -z+1/4'
176 'y+1/2, x+1/2, z'
177 '-x+3/4, z+1/2, -y+1/4'
178 '-x+3/4, -z+3/4, y'
179 'x+1/2, -z+3/4, -y+1/4'
180 'x+1/2, z+1/2, y'
181 'z+1/2, -x+3/4, -y+1/4'
182 '-z+3/4, -x+3/4, y'
183 '-z+3/4, x+1/2, -y+1/4'
184 'z+1/2, x+1/2, y'
185 '-y+3/4, z+1/2, -x+1/4'
186 'y+1/2, -z+3/4, -x+1/4'
187 '-y+3/4, -z+3/4, x'
188 'y+1/2, z+1/2, x'
189 '-x+3/4, -y+3/4, z'
190 '-x+3/4, y+1/2, -z+1/4'
191 'x+1/2, -y+3/4, -z+1/4'
192 'x+1/2, y+1/2, z'
loop_
_atom_type_symbol
_atom_type_oxidation_number
O2- -2
Li1+ 1
Ti3+ 3.535
loop_
_atom_site_label
_atom_site_type_symbol
_atom_site_symmetry_multiplicity
_atom_site_Wyckoff_symbol
_atom_site_fract_x
_atom_site_fract_y
_atom_site_fract_z
_atom_site_B_iso_or_equiv
_atom_site_occupancy
O1 O2- 32 e 0.26261(3) 0.26261(3) 0.26261(3) . 1.
Li1 Li1+ 8 a 0.125 0.125 0.125 . 0.93(1)
Ti1 Ti3+ 16 d 0.5 0.5 0.5 . 0.9978(5)
Ti2 Ti3+ 16 c 0 0 0 . 0.0022(5)
loop_
_atom_site_aniso_label
_atom_site_aniso_type_symbol
_atom_site_aniso_U_11
_atom_site_aniso_U_22
_atom_site_aniso_U_33
_atom_site_aniso_U_12
_atom_site_aniso_U_13
_atom_site_aniso_U_23
O1 O2- 0.00614(6) 0.00614(6) 0.00614(6) -.00032(6) -.00032(6) -.00032(6)
Li1 Li1+ 0.0110(5) 0.0110(5) 0.0110(5) 0 0 0
Ti1 Ti3+ 0.00584(2) 0.00584(2) 0.00584(2) -.00083(2) -.00083(2) -.00083(2)
Ti2 Ti3+ 0.00584(2) 0.00584(2) 0.00584(2) -.00083(2) -.00083(2) -.00083(2)
#End of TTdata_73020-ICSD

File: cif_pxrd_calculator/cif/li2tio3_li2sno3_15150.cif

#(C) 2020 by FIZ Karlsruhe - Leibniz Institute for Information Infrastructure.  All rights reserved.
data_15150-ICSD
_database_code_ICSD 15150
_audit_creation_date 1980-01-01
_audit_update_record 2000-12-16
_chemical_name_common 'Dilithium titanium oxide'
_chemical_formula_structural 'Li2 Ti O3'
_chemical_formula_sum 'Li2 O3 Ti1'
_chemical_name_structure_type Li2SnO3
_exptl_crystal_density_diffrn 3.43
_citation_title 'Refinement of the structure of Li2 Ti O3'
loop_
_citation_id
_citation_journal_full
_citation_year
_citation_journal_volume
_citation_page_first
_citation_page_last
_citation_journal_id_ASTM
primary 'Materials Research Bulletin' 1969 4 179 184 MRBUAC
loop_
_citation_author_citation_id
_citation_author_name
primary 'Dorrian, J.F.'
primary 'Newnham, R.E.'
_cell_length_a 5.041(2)
_cell_length_b 8.806(2)
_cell_length_c 9.727(2)
_cell_angle_alpha 90.
_cell_angle_beta 100.008(50)
_cell_angle_gamma 90.
_cell_volume 425.22
_cell_formula_units_Z 8
_space_group_name_H-M_alt 'C 1 2/c 1'
_space_group_IT_number 15
loop_
_space_group_symop_id
_space_group_symop_operation_xyz
1 'x, -y, z+1/2'
2 '-x, -y, -z'
3 '-x, y, -z+1/2'
4 'x, y, z'
5 'x+1/2, -y+1/2, z+1/2'
6 '-x+1/2, -y+1/2, -z'
7 '-x+1/2, y+1/2, -z+1/2'
8 'x+1/2, y+1/2, z'
loop_
_atom_type_symbol
_atom_type_oxidation_number
Li1+ 1
Ti4+ 4
O2- -2
loop_
_atom_site_label
_atom_site_type_symbol
_atom_site_symmetry_multiplicity
_atom_site_Wyckoff_symbol
_atom_site_fract_x
_atom_site_fract_y
_atom_site_fract_z
_atom_site_B_iso_or_equiv
_atom_site_occupancy
Li1 Li1+ 8 f 0.238(4) 0.077(3) 0.000(2) 1.2 1.
Li2 Li1+ 4 d 0.25 0.25 0.5 1.8 1.
Li3 Li1+ 4 e 0 0.045 0.25 1.5 1.
Ti1 Ti4+ 4 e 0 0.415(1) 0.25 0.36 1.
Ti2 Ti4+ 4 e 0 0.747(1) 0.25 0.26 1.
O1 O2- 8 f 0.141(2) 0.265(2) 0.138(1) 0.6 1.
O2 O2- 8 f 0.102(2) 0.586(2) 0.138(1) 0.7 1.
O3 O2- 8 f 0.138(2) 0.906(2) 0.135(1) 0.6 1.
#End of TTdata_15150-ICSD

File: cif_pxrd_calculator/cif/liti2o4_spinel_72859.cif

#(C) 2020 by FIZ Karlsruhe - Leibniz Institute for Information Infrastructure.  All rights reserved.
data_72859-ICSD
_database_code_ICSD 72859
_audit_creation_date 1994-01-19
_audit_update_record 2005-10-01
_chemical_name_common 'Lithium titanium(III) titanium oxide'
_chemical_formula_structural 'Li Ti2 O4'
_chemical_formula_sum 'Li1 O4 Ti2'
_chemical_name_structure_type Spinel#MgAl2O4
_exptl_crystal_density_diffrn 3.72
_citation_title
'Preparation of Li Ti2 O4 single crystals with the spinel structure'
loop_
_citation_id
_citation_journal_full
_citation_year
_citation_journal_volume
_citation_page_first
_citation_page_last
_citation_journal_id_ASTM
primary 'Journal of Solid State Chemistry' 1992 96 446 450 JSSCBI
loop_
_citation_author_citation_id
_citation_author_name
primary 'Akimoto, J.'
primary 'Gotoh, Y.'
primary 'Kawaguchi, K.'
primary 'Oosawa, Y.'
_cell_length_a 8.4095(12)
_cell_length_b 8.4095(12)
_cell_length_c 8.4095(12)
_cell_angle_alpha 90.
_cell_angle_beta 90.
_cell_angle_gamma 90.
_cell_volume 594.72
_cell_formula_units_Z 8
_space_group_name_H-M_alt 'F d -3 m Z'
_space_group_IT_number 227
loop_
_space_group_symop_id
_space_group_symop_operation_xyz
1 '-z, y+3/4, x+3/4'
2 'z+3/4, -y, x+3/4'
3 'z+3/4, y+3/4, -x'
4 '-z, -y, -x'
5 'y+3/4, x+3/4, -z'
6 '-y, x+3/4, z+3/4'
7 'y+3/4, -x, z+3/4'
8 '-y, -x, -z'
9 'x+3/4, -z, y+3/4'
10 'x+3/4, z+3/4, -y'
11 '-x, z+3/4, y+3/4'
12 '-x, -z, -y'
13 '-z, x+3/4, y+3/4'
14 'z+3/4, x+3/4, -y'
15 'z+3/4, -x, y+3/4'
16 '-z, -x, -y'
17 'y+3/4, -z, x+3/4'
18 '-y, z+3/4, x+3/4'
19 'y+3/4, z+3/4, -x'
20 '-y, -z, -x'
21 'x+3/4, y+3/4, -z'
22 'x+3/4, -y, z+3/4'
23 '-x, y+3/4, z+3/4'
24 '-x, -y, -z'
25 'z, -y+1/4, -x+1/4'
26 '-z+1/4, y, -x+1/4'
27 '-z+1/4, -y+1/4, x'
28 'z, y, x'
29 '-y+1/4, -x+1/4, z'
30 'y, -x+1/4, -z+1/4'
31 '-y+1/4, x, -z+1/4'
32 'y, x, z'
33 '-x+1/4, z, -y+1/4'
34 '-x+1/4, -z+1/4, y'
35 'x, -z+1/4, -y+1/4'
36 'x, z, y'
37 'z, -x+1/4, -y+1/4'
38 '-z+1/4, -x+1/4, y'
39 '-z+1/4, x, -y+1/4'
40 'z, x, y'
41 '-y+1/4, z, -x+1/4'
42 'y, -z+1/4, -x+1/4'
43 '-y+1/4, -z+1/4, x'
44 'y, z, x'
45 '-x+1/4, -y+1/4, z'
46 '-x+1/4, y, -z+1/4'
47 'x, -y+1/4, -z+1/4'
48 'x, y, z'
49 '-z, y+1/4, x+1/4'
50 'z+3/4, -y+1/2, x+1/4'
51 'z+3/4, y+1/4, -x+1/2'
52 '-z, -y+1/2, -x+1/2'
53 'y+3/4, x+1/4, -z+1/2'
54 '-y, x+1/4, z+1/4'
55 'y+3/4, -x+1/2, z+1/4'
56 '-y, -x+1/2, -z+1/2'
57 'x+3/4, -z+1/2, y+1/4'
58 'x+3/4, z+1/4, -y+1/2'
59 '-x, z+1/4, y+1/4'
60 '-x, -z+1/2, -y+1/2'
61 '-z, x+1/4, y+1/4'
62 'z+3/4, x+1/4, -y+1/2'
63 'z+3/4, -x+1/2, y+1/4'
64 '-z, -x+1/2, -y+1/2'
65 'y+3/4, -z+1/2, x+1/4'
66 '-y, z+1/4, x+1/4'
67 'y+3/4, z+1/4, -x+1/2'
68 '-y, -z+1/2, -x+1/2'
69 'x+3/4, y+1/4, -z+1/2'
70 'x+3/4, -y+1/2, z+1/4'
71 '-x, y+1/4, z+1/4'
72 '-x, -y+1/2, -z+1/2'
73 'z, -y+3/4, -x+3/4'
74 '-z+1/4, y+1/2, -x+3/4'
75 '-z+1/4, -y+3/4, x+1/2'
76 'z, y+1/2, x+1/2'
77 '-y+1/4, -x+3/4, z+1/2'
78 'y, -x+3/4, -z+3/4'
79 '-y+1/4, x+1/2, -z+3/4'
80 'y, x+1/2, z+1/2'
81 '-x+1/4, z+1/2, -y+3/4'
82 '-x+1/4, -z+3/4, y+1/2'
83 'x, -z+3/4, -y+3/4'
84 'x, z+1/2, y+1/2'
85 'z, -x+3/4, -y+3/4'
86 '-z+1/4, -x+3/4, y+1/2'
87 '-z+1/4, x+1/2, -y+3/4'
88 'z, x+1/2, y+1/2'
89 '-y+1/4, z+1/2, -x+3/4'
90 'y, -z+3/4, -x+3/4'
91 '-y+1/4, -z+3/4, x+1/2'
92 'y, z+1/2, x+1/2'
93 '-x+1/4, -y+3/4, z+1/2'
94 '-x+1/4, y+1/2, -z+3/4'
95 'x, -y+3/4, -z+3/4'
96 'x, y+1/2, z+1/2'
97 '-z+1/2, y+3/4, x+1/4'
98 'z+1/4, -y, x+1/4'
99 'z+1/4, y+3/4, -x+1/2'
100 '-z+1/2, -y, -x+1/2'
101 'y+1/4, x+3/4, -z+1/2'
102 '-y+1/2, x+3/4, z+1/4'
103 'y+1/4, -x, z+1/4'
104 '-y+1/2, -x, -z+1/2'
105 'x+1/4, -z, y+1/4'
106 'x+1/4, z+3/4, -y+1/2'
107 '-x+1/2, z+3/4, y+1/4'
108 '-x+1/2, -z, -y+1/2'
109 '-z+1/2, x+3/4, y+1/4'
110 'z+1/4, x+3/4, -y+1/2'
111 'z+1/4, -x, y+1/4'
112 '-z+1/2, -x, -y+1/2'
113 'y+1/4, -z, x+1/4'
114 '-y+1/2, z+3/4, x+1/4'
115 'y+1/4, z+3/4, -x+1/2'
116 '-y+1/2, -z, -x+1/2'
117 'x+1/4, y+3/4, -z+1/2'
118 'x+1/4, -y, z+1/4'
119 '-x+1/2, y+3/4, z+1/4'
120 '-x+1/2, -y, -z+1/2'
121 'z+1/2, -y+1/4, -x+3/4'
122 '-z+3/4, y, -x+3/4'
123 '-z+3/4, -y+1/4, x+1/2'
124 'z+1/2, y, x+1/2'
125 '-y+3/4, -x+1/4, z+1/2'
126 'y+1/2, -x+1/4, -z+3/4'
127 '-y+3/4, x, -z+3/4'
128 'y+1/2, x, z+1/2'
129 '-x+3/4, z, -y+3/4'
130 '-x+3/4, -z+1/4, y+1/2'
131 'x+1/2, -z+1/4, -y+3/4'
132 'x+1/2, z, y+1/2'
133 'z+1/2, -x+1/4, -y+3/4'
134 '-z+3/4, -x+1/4, y+1/2'
135 '-z+3/4, x, -y+3/4'
136 'z+1/2, x, y+1/2'
137 '-y+3/4, z, -x+3/4'
138 'y+1/2, -z+1/4, -x+3/4'
139 '-y+3/4, -z+1/4, x+1/2'
140 'y+1/2, z, x+1/2'
141 '-x+3/4, -y+1/4, z+1/2'
142 '-x+3/4, y, -z+3/4'
143 'x+1/2, -y+1/4, -z+3/4'
144 'x+1/2, y, z+1/2'
145 '-z+1/2, y+1/4, x+3/4'
146 'z+1/4, -y+1/2, x+3/4'
147 'z+1/4, y+1/4, -x'
148 '-z+1/2, -y+1/2, -x'
149 'y+1/4, x+1/4, -z'
150 '-y+1/2, x+1/4, z+3/4'
151 'y+1/4, -x+1/2, z+3/4'
152 '-y+1/2, -x+1/2, -z'
153 'x+1/4, -z+1/2, y+3/4'
154 'x+1/4, z+1/4, -y'
155 '-x+1/2, z+1/4, y+3/4'
156 '-x+1/2, -z+1/2, -y'
157 '-z+1/2, x+1/4, y+3/4'
158 'z+1/4, x+1/4, -y'
159 'z+1/4, -x+1/2, y+3/4'
160 '-z+1/2, -x+1/2, -y'
161 'y+1/4, -z+1/2, x+3/4'
162 '-y+1/2, z+1/4, x+3/4'
163 'y+1/4, z+1/4, -x'
164 '-y+1/2, -z+1/2, -x'
165 'x+1/4, y+1/4, -z'
166 'x+1/4, -y+1/2, z+3/4'
167 '-x+1/2, y+1/4, z+3/4'
168 '-x+1/2, -y+1/2, -z'
169 'z+1/2, -y+3/4, -x+1/4'
170 '-z+3/4, y+1/2, -x+1/4'
171 '-z+3/4, -y+3/4, x'
172 'z+1/2, y+1/2, x'
173 '-y+3/4, -x+3/4, z'
174 'y+1/2, -x+3/4, -z+1/4'
175 '-y+3/4, x+1/2, -z+1/4'
176 'y+1/2, x+1/2, z'
177 '-x+3/4, z+1/2, -y+1/4'
178 '-x+3/4, -z+3/4, y'
179 'x+1/2, -z+3/4, -y+1/4'
180 'x+1/2, z+1/2, y'
181 'z+1/2, -x+3/4, -y+1/4'
182 '-z+3/4, -x+3/4, y'
183 '-z+3/4, x+1/2, -y+1/4'
184 'z+1/2, x+1/2, y'
185 '-y+3/4, z+1/2, -x+1/4'
186 'y+1/2, -z+3/4, -x+1/4'
187 '-y+3/4, -z+3/4, x'
188 'y+1/2, z+1/2, x'
189 '-x+3/4, -y+3/4, z'
190 '-x+3/4, y+1/2, -z+1/4'
191 'x+1/2, -y+3/4, -z+1/4'
192 'x+1/2, y+1/2, z'
loop_
_atom_type_symbol
_atom_type_oxidation_number
Li1+ 1
Ti3+ 3.5
O2- -2
loop_
_atom_site_label
_atom_site_type_symbol
_atom_site_symmetry_multiplicity
_atom_site_Wyckoff_symbol
_atom_site_fract_x
_atom_site_fract_y
_atom_site_fract_z
_atom_site_B_iso_or_equiv
_atom_site_occupancy
Li1 Li1+ 8 a 0.125 0.125 0.125 . 1.
Ti1 Ti3+ 16 d 0.5 0.5 0.5 . 1.
O1 O2- 32 e 0.2622(4) 0.2622(4) 0.2622(4) . 1.
#End of TTdata_72859-ICSD
