Repository: maak-sdu/pyScattData

# pyScattData
Processing, analysis, and plotting of scattering data.

If you encounter any bugs or have suggestions for new code or functionalities,
please post an issue here on GitHub. If you refer to a specific script, please
include that in the title of the issue.

Go explore the Bragg peaks and whatever might be hidden underneath them!

### Create a new `pyscattdata` conda environment
- It is highly recommended to run the code in a conda environment dedicated to
  the pyScattData library. If the user does not already have that, such a conda
  environment, called `pyscattdata` and using the latest Python 3 version, can
  be created from:
  ```shell
  conda create -n pyscattdata python=3
  ```

### Activate `pyscattdata` conda environment
- When the user has a `pyscattdata` conda environment, the user should activate
  the pyscattdata conda environment:
  ```shell
  conda activate pyscattdata
  ```

# csv_1d_to_2d
This code is made for Postdoc Christian Kolle Christensen of the Ravnsbæk Group
in the Autumn of 2021 and Spring of 2022.

From a powder x-ray diffraction mapping experiment, the results of the
corresponding Rietveld refinements have been exported as 1D columns.
The code in this repository allows you to convert each 1D column into 2D
matrices when the number of rows is provided by the user. The resulting matrices
are exported as .txt files and plotted as .pdf and .png files.

File: csv_1d_to_2d/example/data/SeqRR_results_NE.txt (part 1 of 94)
File_name   Scan_number     r_wp  scale_total scale_LFP    lp1_a       lp1_b       lp1_c       rbragg_1     wp_1     lp2_a        lp2_b        lp2_c        rbragg_2     wp_2
scan-0116_TT_00000.xy  00000     61.36507 -0.000000019170     0.21733    10.98067     6.40526     4.84335   100.00000 -8955474882670.43360    10.15506     6.40140     4.85951   100.00000 -28592703624029.41800
scan-0116_TT_00001.xy  00001     59.27157 -0.000000003629     1.13955    10.46618     6.20319     4.56491   100.00000 -7733855096665.85350     9.87530     5.96207     4.82968    60.55671 868709869378.24329
scan-0116_TT_00002.xy  00002     48.96404 -0.000000000127    -8.02171    10.20302     5.98008     4.71688    53.11241 1849980183341.57520     9.67477     5.88168     4.75376   100.00000 -1869548690932.00760
scan-0116_TT_00003.xy  00003     27.66105 0.000000000290    30.78717    10.20532     5.94993     4.74910    17.27860  1269.11909    10.20378     5.93532     4.74224   100.00000 -1169.11909
scan-0116_TT_00004.xy  00004      9.47278 0.000000000542    13.69233    10.20003     5.95944     4.71270     4.55174   866.54083    10.19363     5.94917     4.71535   100.00000  -766.54083
scan-0116_TT_00005.xy  00005      5.77800 0.000000001124     6.75123    10.20128     5.95021     4.71171     2.53666   535.90561    10.19321     5.94101     4.71696   100.00000  -435.90561
scan-0116_TT_00006.xy  00006      6.22856 0.000000000483     1.63767    10.31476     5.97992     4.73087     3.41625   154.44960     9.94051     5.80299     4.79087   100.00000   -54.44960
scan-0116_TT_00007.xy  00007      5.58296 0.000000000523     1.78010    10.30800     5.96470     4.71104     3.05585   166.41998     9.86180     5.81018     4.81574   100.00000   -66.41998
scan-0116_TT_00008.xy  00008      4.48230 0.000000011772     1.07676    12.69604     4.69846     5.19317     1.30824   106.34440     9.74229     5.81522     4.78638   100.00000    -6.34440
scan-0116_TT_00009.xy  00009      5.48612 0.000000000489     1.38358    10.30389     5.97604     4.72144     3.19790   132.51067     9.74227     5.93878     4.65150   100.00000   -32.51067
scan-0116_TT_00010.xy  00010      5.63292 0.000000004866     1.23120    11.36401     5.15753     4.72246     2.54127   121.62614     9.78097     5.81437     4.82049   100.00000   -21.62614
scan-0116_TT_00011.xy  00011      5.48496 0.000000000203    -1.15132    10.06942     6.13776     4.58964   100.00000  -146.39294     9.79513     5.56446     4.90343     3.62921   246.39294
scan-0116_TT_00012.xy  00012      4.72153 0.000000001708    26.46822    10.48989     5.77266     5.25743     0.83548  1068.98465    10.46664     5.78808     5.17835   100.00000  -968.98465
scan-0116_TT_00013.xy  00013      6.22548 0.000000000397     1.24145    10.33751     5.97966     4.72750     3.76615   121.65819    10.04246     5.90918     4.71505   100.00000   -21.65819
scan-0116_TT_00014.xy  00014      6.23069 0.000000000554     0.85701    10.34173     5.99209     4.72880     3.62224    87.09212     9.91098     5.85177     4.69478     4.31197    12.90788
scan-0116_TT_00015.xy  00015      6.18130 0.000000000557     1.12453    10.32423     5.98696     4.73065     3.65462   110.56926     9.80300     5.80690     4.63782   100.00000   -10.56926
scan-0116_TT_00016.xy  00016      6.12901 0.000000000421     0.68026    10.34656     5.97198     4.69721     3.66528    70.77330     9.99853     5.65666     4.71616     4.48715    29.22670
scan-0116_TT_00017.xy  00017      6.16040 0.000000000491     0.73380    10.34664     5.98254     4.71525     3.73125    75.92150     9.98319     5.67283     4.71307     4.16147    24.07850
scan-0116_TT_00018.xy  00018      5.36809 0.000000000168     4.02931    10.30182     5.97272     4.74107     2.78676   310.60552     9.89821     5.78346     4.80736   100.00000  -210.60552
scan-0116_TT_00019.xy  00019      4.92308 0.000000000748     9.25295     9.87849     5.77544     4.78067     2.11572   681.68895     9.85742     5.78255     4.78849   100.00000  -581.68895
scan-0116_TT_00020.xy  00020      4.41046 0.000000001195    24.19773    10.40621     6.35991     4.79885     0.84051  1439.65641    10.13025     6.54387     4.86442   100.00000 -1339.65641
scan-0116_TT_00021.xy  00021      5.60450 0.000000000619     1.97956    10.28389     5.95538     4.72168     3.13342   183.94211     9.88589     5.91525     4.77036   100.00000   -83.94211
scan-0116_TT_00022.xy  00022      5.55800 0.000000000685     1.47366    10.33737     5.97699     4.71881     3.00350   141.11236     9.96673     5.78824     4.79188   100.00000   -41.11236
scan-0116_TT_00023.xy  00023      6.26840 0.000000000642     1.49223    10.30759     5.99009     4.67705     3.51897   142.65812     9.74782     5.89894     4.76207   100.00000   -42.65812
scan-0116_TT_00024.xy  00024      2.08129 0.000000001106    36.90452    10.37220     5.81083     5.33096     0.54933  1154.32594    10.36987     5.79643     5.24926   100.00000 -1054.32594
scan-0116_TT_00025.xy  00025      6.15868 0.000000000514     0.76763    10.34299     5.98318     4.70735     3.70888    79.05908     9.88479     5.65159     4.77290     4.17293    20.94092
scan-0116_TT_00026.xy  00026      5.55270 0.000000000529     1.42146    10.31675     5.99134     4.67929     3.10606   135.67648     9.75959     5.93438     4.63273   100.00000   -35.67648
scan-0116_TT_00027.xy  00027      5.23499 0.000000000306     1.69136    10.33862     5.97595     4.73495     2.83802   159.52488     9.86437     5.82908     4.85803   100.00000   -59.52488
scan-0116_TT_00028.xy  00028      6.18307 0.000000000580     0.72386    10.32849     5.98466     4.71475     3.68632    74.88167    10.00224     5.70076     4.70090     4.58787    25.11833
scan-0116_TT_00029.xy  00029      5.52441 0.000000000412     1.98017    10.33045     5.97811     4.76498     2.91554   181.83047     9.86430     5.89865     4.80968   100.00000   -81.83047
scan-0116_TT_00030.xy  00030      6.13040 0.000000000959     0.79997    10.34759     5.98548     4.72128     3.54749    82.11837     9.78159     5.69483     4.78173     4.10269    17.88163
scan-0116_TT_00031.xy  00031      5.44869 0.000000000653     1.62185    10.32104     5.96847     4.73262     2.94315   154.59803     9.87181     5.93113     4.79725   100.00000   -54.59803
scan-0116_TT_00032.xy  00032      5.49512 0.000000000586     1.68608    10.31499     5.94350     4.73852     2.97780   158.10801     9.75477     5.91107     4.75992   100.00000   -58.10801
scan-0116_TT_00033.xy  00033      5.36540 0.000000000298     2.10654    10.34359     5.98423     4.75279     2.85506   191.31429     9.84880     5.89887     4.81294   100.00000   -91.31429
scan-0116_TT_00034.xy  00034      4.47248 0.000000003680     5.32759    12.22686     4.86270     5.04242     0.52478   691.12834     9.81654     6.58569     5.10765   100.00000  -591.12834
scan-0116_TT_00035.xy  00035      6.24051 0.000000000740     0.88124    10.30350     5.98897     4.70566     3.81797    89.43524     9.80395     5.67497     4.78534     4.32890    10.56476
scan-0116_TT_00036.xy  00036      5.34393 0.000000000623     1.50293    10.35990     5.96264     4.72996     2.83618   143.18868     9.85383     5.81242     4.80974   100.00000   -43.18868
scan-0116_TT_00037.xy  00037      5.39207 0.000000000534     1.57393    10.45077     5.95030     4.72896     2.97560   148.16382     9.75996     5.92973     4.73824   100.00000   -48.16382
scan-0116_TT_00038.xy  00038      5.08693 0.000000000180     2.34004    10.29939     6.04700     4.72853     2.81973   209.57985     9.85965     5.92135     4.81753   100.00000  -109.57985
scan-0116_TT_00039.xy  00039      5.56247 0.000000000732     0.82596    10.34209     5.99036     4.73519     3.19576    84.28358     9.96271     5.84572     4.66274     4.20420    15.71642
scan-0116_TT_00040.xy  00040      5.98913 0.000000000822     0.95976    10.34340     6.01782     4.73013     3.36377    96.41222     9.87618     5.84561     4.73498     4.11188     3.58778
scan-0116_TT_00041.xy  00041      5.54794 0.000000000927     0.72073    10.32392     5.98040     4.73806     3.07988    75.23532     9.70111     5.65645     4.73706     3.59744    24.76468
scan-0116_TT_00042.xy  00042      6.23709 0.000000000880     0.83700    10.32191     6.00399     4.71959     3.33403    85.21960     9.91418     5.84826     4.69956     4.38961    14.78040
scan-0116_TT_00043.xy  00043      5.16943 0.000000001159     0.91634    10.42397     5.94730     4.75439     2.64165    92.49766     9.86037     5.81952     4.77324     4.30303     7.50234
scan-0116_TT_00044.xy  00044      6.14706 0.000000000880     0.73282    10.30728     5.98717     4.70979     3.78698    75.28185     9.87828     5.83958     4.74647     4.56502    24.71815
scan-0116_TT_00045.xy  00045      5.46554 0.000000001240     0.76981    10.37504     5.99742     4.68120     3.05256    78.83787     9.85557     5.80573     4.77995     3.81947    21.16213
scan-0116_TT_00046.xy  00046      5.43550 0.000000003145     0.42214    10.32904     6.00700     4.70045     3.31038    44.87065     9.84991     5.80618     4.78782     3.41519    55.12935
scan-0116_TT_00047.xy  00047      5.03517 0.000000011537     0.32612    10.33274     6.00896     4.69800     2.24196    35.04070     9.84559     5.80574     4.78881     2.41194    64.95930
scan-0116_TT_00048.xy  00048      5.08894 0.000000019878     0.29190    10.33234     6.00897     4.69807     2.09734    31.48674     9.84489     5.80553     4.78842     2.40686    68.51326
scan-0116_TT_00049.xy  00049      4.90977 0.000000021386     0.26871    10.33182     6.00933     4.69801     1.84134    29.06020     9.84505     5.80549     4.78829     2.39281    70.93980
scan-0116_TT_00050.xy  00050      4.94232 0.000000022701     0.23812    10.33130     6.00954     4.69817     2.09179    25.84083     9.84500     5.80544     4.78830     2.37564    74.15917
scan-0116_TT_00051.xy  00051      5.59811 0.000000028485     0.20500    10.33129     6.00940     4.69793     2.51759    22.32915     9.84441     5.80544     4.78827     2.79219    77.67085
scan-0116_TT_00052.xy  00052      5.59168 0.000000033024     0.16007    10.33071     6.00938     4.69827     2.69320    17.52478     9.84449     5.80514     4.78833     2.99607    82.47522
scan-0116_TT_00053.xy  00053      5.21969 0.000000035120     0.12368    10.33138     6.00836     4.69797     2.26779    13.59415     9.84424     5.80518     4.78830     2.79932    86.40585
scan-0116_TT_00054.xy  00054      5.48472 0.000000039032     0.07608    10.33056     6.00818     4.69751     1.84752     8.40624     9.84414     5.80513     4.78820     2.73928    91.59376
scan-0116_TT_00055.xy  00055      5.67159 0.000000042630     0.05197    10.33372     6.00749     4.69717     2.67469     5.75914     9.84384     5.80509     4.78821     2.66763    94.24086
scan-0116_TT_00056.xy  00056      5.63092 0.000000044502     0.04498    10.33291     6.00881     4.69652     3.34226     4.98873     9.84383     5.80505     4.78810     2.78242    95.01127
scan-0116_TT_00057.xy  00057      5.77668 0.000000045721     0.04837    10.33001     6.00921     4.69594     3.64542     5.36081     9.84377     5.80498     4.78812     2.75527    94.63919
scan-0116_TT_00058.xy  00058      5.85621 0.000000045381     0.05294    10.33205     6.01005     4.69665     2.39170     5.86651     9.84387     5.80491     4.78810     2.81936    94.13349
scan-0116_TT_00059.xy  00059      5.74452 0.000000042451     0.05181    10.33428     6.00919     4.69685     2.32191     5.74265     9.84378     5.80505     4.78816     2.64809    94.25735
scan-0116_TT_00060.xy  00060      5.82544 0.000000045231     0.04245    10.33121     6.01075     4.69620     2.85964     4.70928     9.84394     5.80503     4.78809     2.70170    95.29072
scan-0116_TT_00061.xy  00061      5.96879 0.000000052363     0.04311    10.33274     6.00917     4.69651     3.81564     4.78251     9.84386     5.80497     4.78808     2.44834    95.21749
scan-0116_TT_00062.xy  00062      6.13980 0.000000056154     0.04700    10.33347     6.00907     4.69716     3.22946     5.21249     9.84370     5.80500     4.78809     2.65119    94.78751
scan-0116_TT_00063.xy  00063      6.37991 0.000000059284     0.05776    10.33396     6.01110     4.69625     4.54609     6.39909     9.84369     5.80497     4.78814     2.94597    93.60091
scan-0116_TT_00064.xy  00064      6.52872 0.000000058440     0.06066    10.32951     6.00986     4.69741     5.40571     6.71600     9.84370     5.80498     4.78812     2.99868    93.28400
scan-0116_TT_00065.xy  00065      6.31227 0.000000059031     0.05388    10.33162     6.01054     4.69633     3.38810     5.97059     9.84378     5.80494     4.78813     2.89288    94.02941
scan-0116_TT_00066.xy  00066      6.29134 0.000000061455     0.05338    10.33205     6.00969     4.69698     3.17139     5.91573     9.84364     5.80497     4.78811     2.70009    94.08427
scan-0116_TT_00067.xy  00067      6.36823 0.000000062741     0.07070    10.33291     6.00933     4.69770     3.46946     7.82082     9.84372     5.80497     4.78809     2.91608    92.17918
scan-0116_TT_00068.xy  00068      6.44296 0.000000063480     0.07835    10.33188     6.00949     4.69786     4.91725     8.65935     9.84363     5.80497     4.78807     2.75297    91.34065
scan-0116_TT_00069.xy  00069      6.39005 0.000000064283     0.07919    10.33103     6.00999     4.69776     3.90388     8.75125     9.84368     5.80501     4.78806     2.75172    91.24875
scan-0116_TT_00070.xy  00070      6.21518 0.000000062627     0.08027    10.33193     6.00974     4.69729     2.74900     8.86924     9.84378     5.80497     4.78806     2.76753    91.13076
scan-0116_TT_00071.xy  00071      6.17683 0.000000062936     0.08162    10.33092     6.00984     4.69788     2.46571     9.01662     9.84386     5.80502     4.78802     2.79378    90.98338
scan-0116_TT_00072.xy  00072      6.05691 0.000000064073     0.08474    10.33219     6.00973     4.69679     2.82493     9.35697     9.84370     5.80502     4.78801     2.76005    90.64303
scan-0116_TT_00073.xy  00073      6.11046 0.000000064021     0.08952    10.33220     6.01013     4.69743     2.35216     9.88138     9.84368     5.80498     4.78804     2.85994    90.11862
scan-0116_TT_00074.xy  00074      6.27776 0.000000062832     0.11145    10.33151     6.01026     4.69784     3.07899    12.27231     9.84370     5.80496     4.78809     2.96410    87.72769
scan-0116_TT_00075.xy  00075      6.25411 0.000000063835     0.11966    10.33129     6.00999     4.69790     3.43227    13.16277     9.84390     5.80502     4.78804     2.84772    86.83723
scan-0116_TT_00076.xy  00076      6.11001 0.000000065236     0.12967    10.33225     6.01056     4.69728     3.33636    14.24877     9.84372     5.80505     4.78806     2.85920    85.75123
scan-0116_TT_00077.xy  00077      6.03095 0.000000066640     0.14251    10.33257     6.01041     4.69732     2.61144    15.63653     9.84378     5.80505     4.78807     2.72901    84.36347
scan-0116_TT_00078.xy  00078      6.10944 0.000000066927     0.14446    10.33187     6.00999     4.69770     3.87885    15.84676     9.84379     5.80500     4.78804     2.70856    84.15324
scan-0116_TT_00079.xy  00079      6.00266 0.000000069724     0.14546    10.33270     6.01001     4.69772     3.95811    15.95537     9.84386     5.80502     4.78801     2.75038    84.04463
scan-0116_TT_00080.xy  00080      5.96054 0.000000071406     0.16391    10.33186     6.01036     4.69789     3.48305    17.94159     9.84390     5.80506     4.78795     2.71604    82.05841
scan-0116_TT_00081.xy  00081      5.96041 0.000000068532     0.18087    10.33168     6.01014     4.69783     3.02615    19.75966     9.84381     5.80493     4.78800     2.67171    80.24034
scan-0116_TT_00082.xy  00082      6.19705 0.000000068145     0.18588    10.33232     6.01029     4.69759     2.75614    20.29630     9.84369     5.80499     4.78799     2.76286    79.70370
scan-0116_TT_00083.xy  00083      6.05025 0.000000068488     0.18089    10.33178     6.01001     4.69790     2.64047    19.76167     9.84367     5.80504     4.78802     2.98708    80.23833
scan-0116_TT_00084.xy  00084      5.98182 0.000000068616     0.17253    10.33172     6.01035     4.69769     3.07736    18.86658     9.84368     5.80508     4.78797     2.65907    81.13342
scan-0116_TT_00085.xy  00085      6.32903 0.000000068588     0.16274    10.33141     6.01031     4.69781     3.28582    17.81598     9.84384     5.80494     4.78801     2.53918    82.18402
scan-0116_TT_00086.xy  00086      5.96566 0.000000069274     0.16869    10.33187     6.01057     4.69765     3.07319    18.45515     9.84372     5.80499     4.78802     2.65897    81.54485
scan-0116_TT_00087.xy  00087      5.97391 0.000000069870     0.17568    10.33227     6.01046     4.69775     3.84219    19.20517     9.84390     5.80492     4.78798     2.59944    80.79483
scan-0116_TT_00088.xy  00088      6.00545 0.000000069769     0.17291    10.33218     6.01003     4.69760     3.25415    18.90734     9.84379     5.80494     4.78802     2.43883    81.09266
scan-0116_TT_00089.xy  00089      5.96708 0.000000069024     0.16558    10.33211     6.01007     4.69757     2.83586    18.12010     9.84381     5.80497     4.78793     2.59137    81.87990
scan-0116_TT_00090.xy  00090      5.97833 0.000000067895     0.15516    10.33245     6.01001     4.69769     2.93710    17.00129     9.84374     5.80504     4.78791     2.51419    82.99871
scan-0116_TT_00091.xy  00091      6.10445 0.000000068060     0.14068    10.33238     6.01008     4.69756     3.34662    15.43932     9.84369     5.80497     4.78798     2.62568    84.56068
scan-0116_TT_00092.xy  00092      5.95365 0.000000068449     0.13695    10.33307     6.01044     4.69759     3.04908    15.03828     9.84349     5.80498     4.78796     2.82252    84.96172
scan-0116_TT_00093.xy  00093      6.04034 0.000000068204     0.13395    10.33218     6.00984     4.69767     2.96466    14.71172     9.84354     5.80491     4.78799     2.71477    85.28828
scan-0116_TT_00094.xy  00094      6.04261 0.000000067235     0.11948    10.33142     6.01014     4.69748     3.14547    13.14386     9.84357     5.80487     4.78790     2.76013    86.85614
scan-0116_TT_00095.xy  00095      5.98832 0.000000066696     0.11198    10.33059     6.01006     4.69797     3.39875    12.32903     9.84353     5.80486     4.78790     2.38691    87.67097
scan-0116_TT_00096.xy  00096      5.77395 0.000000057493     0.09799    10.33090     6.01038     4.69734     3.03281    10.80625     9.84325     5.80474     4.78789     2.60673    89.19375
scan-0116_TT_00097.xy  00097      5.27516 0.000000034155     0.07842    10.33009     6.00979     4.69658     2.76267     8.66484     9.84345     5.80466     4.78788     2.45010    91.33516
scan-0116_TT_00098.xy  00098      4.96193 0.000000011940     0.10973    10.32910     6.00850     4.69568     1.79679    12.07544     9.84439     5.80466     4.78779     2.42632    87.92456
scan-0116_TT_00099.xy  00099      5.88820 0.000000002906     0.29553    10.32850     5.99291     4.71207     3.28902    31.87065     9.84621     5.80391     4.78762     3.93251    68.12935
scan-0116_TT_00100.xy  00100      5.61173 0.000000000907     0.82582    10.37956     5.97321     4.74140     3.16145    84.19406     9.86009     5.79905     4.78654     4.41093    15.80594
scan-0116_TT_00101.xy  00101      6.17846 0.000000000508     0.84505    10.34298     5.99638     4.68233     3.64835    85.75220     9.86231     5.84829     4.77243     4.91438    14.24780
scan-0116_TT_00102.xy  00102      5.29930 0.000000000585     0.79775    10.34989     5.97942     4.71835     3.10827    81.48950     9.87881     5.79822     4.77765     3.72006    18.51050
scan-0116_TT_00103.xy  00103      6.28039 0.000000000752     0.95486    10.33216     5.99795     4.71902     3.66987    95.92464     9.94838     5.84896     4.72514     4.28231     4.07536
scan-0116_TT_00104.xy  00104      5.87916 0.000000000389     0.87081    10.32638     5.98437     4.71192     3.44995    88.24281     9.87209     5.79929     4.77809     4.81245    11.75719
scan-0116_TT_00105.xy  00105      5.71553 0.000000000586     1.36650    10.30452     5.97675     4.71292     3.55593   132.13471     9.77789     5.93436     4.74462   100.00000   -32.13471
scan-0116_TT_00106.xy  00106      5.99445 0.000000000637     1.62543    10.27967     5.95938     4.68295     3.28325   153.79817     9.76064     5.93471     4.70946   100.00000   -53.79817
scan-0116_TT_00107.xy  00107      5.65786 0.000000000765     0.60863    10.35966     5.97641     4.71314     3.60415    65.43757     9.91370     5.56667     4.54299     3.92200    34.56243
scan-0116_TT_00108.xy  00108      5.69608 0.000000000377     1.63260    10.33007     5.97952     4.72613     3.43960   155.14371     9.90024     5.93014     4.77112   100.00000   -55.14371
scan-0116_TT_00109.xy  00109      5.29034 0.000000000174     3.24700    10.32064     5.97816     4.72853     2.86362   266.45518     9.86753     5.81029     4.80493   100.00000  -166.45518
scan-0116_TT_00110.xy  00110      6.17070 0.000000000424     1.42227    10.30157     5.98848     4.72657     3.55851   136.19958     9.74955     5.90039     4.74638   100.00000   -36.19958
scan-0116_TT_00111.xy  00111      5.82734 0.000000000458     1.40855    10.34771     5.97742     4.69613     3.36675   136.07601     9.82285     5.90605     4.78708   100.00000   -36.07601
scan-0116_TT_00112.xy  00112      6.17419 0.000000000466     0.82605    10.32180     5.97985     4.72815     3.73340    84.72485     9.77272     5.67889     4.70932     4.23063    15.27515
scan-0116_TT_00113.xy  00113      5.65045 0.000000005077     1.27482    10.95652     5.32863     4.67714     2.53169   125.03029     9.71539     5.89220     4.63366   100.00000   -25.03029
scan-0116_TT_00114.xy  00114      6.11070 0.000000000405     0.85025    10.34561     5.97572     4.69076     3.64756    86.28531     9.89898     5.80155     4.76668     3.79970    13.71469
scan-0116_TT_00115.xy  00115      6.23888 0.000000000457     1.51146    10.30662     5.96436     4.68786     3.56299   144.28744     9.76299     5.90725     4.74096   100.00000   -44.28744
scan-0116_TT_00116.xy  00116      6.20337 0.000000000638     0.73894    10.32947     5.98067     4.71716     3.88458    76.12633     9.87851     5.74071     4.77129     4.16222    23.87367
scan-0116_TT_00117.xy  00117      6.24480 0.000000000418     1.30195    10.33837     5.97703     4.69664     3.74697   126.45361     9.79301     5.92090     4.72256   100.00000   -26.45361
scan-0116_TT_00118.xy  00118      6.25689 0.000000000626     1.53310    10.34962     5.97976     4.72931     3.63634   146.63163     9.85270     5.90475     4.81289   100.00000   -46.63163
scan-0116_TT_00119.xy  00119      5.43436 0.000000010643     0.99157    12.84048     4.77853     5.01938     2.28431    99.30682     9.89644     5.65936     4.72109     3.89282     0.69318
scan-0116_TT_00120.xy  00120      6.20474 0.000000000492     1.59284    10.33030     5.98769     4.71531     3.68353   150.33425     9.88030     5.78411     4.80237   100.00000   -50.33425
scan-0116_TT_00121.xy  00121      6.33315 0.000000000439     0.95018    10.31621     5.97749     4.70032     3.67237    95.67994     9.91344     5.61207     4.69298     4.24090     4.32006
scan-0116_TT_00122.xy  00122      6.14559 0.000000000396     0.69487    10.34164     5.98266     4.68890     3.98210    72.16529    10.00222     5.65599     4.71166     5.23193    27.83471
scan-0116_TT_00123.xy  00123      5.45475 0.000000000419     1.96415    10.30829     5.98459     4.74741     3.11474   181.75259     9.89068     5.90675     4.80501   100.00000   -81.75259
scan-0116_TT_00124.xy  00124      6.12384 0.000000000612     1.55598    10.29947     5.97563     4.67536     3.49026   148.31867     9.80979     5.93828     4.71085   100.00000   -48.31867
scan-0116_TT_00125.xy  00125      5.34323 0.000000000594     1.47621    10.31470     5.97690     4.73665     2.97279   141.29497     9.82357     5.88263     4.78880   100.00000   -41.29497
scan-0116_TT_00126.xy  00126      6.21479 0.000000000735     0.61299    10.30688     6.03815     4.73341     3.60682    64.60279     9.71776     5.67370     4.85032     4.33829    35.39721
scan-0116_TT_00127.xy  00127      6.29032 0.000000000324     0.93435    10.33454     5.97648     4.70713     4.04538    94.08436     9.71360     5.67545     4.93622     4.63414     5.91564
scan-0116_TT_00128.xy  00128      6.17073 0.000000000457     1.40503    10.29702     5.99190     4.73728     3.64396   135.05134     9.84775     5.81421     4.80756   100.00000   -35.05134
scan-0116_TT_00129.xy  00129      6.43579 0.000000000550     0.96060    10.31887     5.98375     4.69351     3.77720    96.52834     9.91571     5.67815     4.72134     4.53333     3.47166
scan-0116_TT_00130.xy  00130      6.25351 0.000000000650     0.70088    10.31704     5.98226     4.72429     4.08690    72.74584     9.98041     5.69207     4.71299     4.37626    27.25416
scan-0116_TT_00131.xy  00131      6.20734 0.000000000519     1.34638    10.31979     5.97961     4.74256     3.87420   130.73140     9.86101     5.93087     4.78274   100.00000   -30.73140
scan-0116_TT_00132.xy  00132      6.21986 0.000000000476     1.08952    10.32226     5.97209     4.70657     3.99142   107.69907     9.81013     5.80096     4.63977   100.00000    -7.69907
scan-0116_TT_00133.xy  00133     12.10187 0.000000002640     1.29807    10.31285     5.85831     4.99193     9.60705   125.32097     9.92544     5.83415     4.79366   100.00000   -25.32097
scan-0116_TT_00134.xy  00134      5.57067 0.000000000438     2.04033    10.31934     5.97896     4.68140     3.16864   187.03223     9.92928     5.78359     4.80145   100.00000   -87.03223
scan-0116_TT_00135.xy  00135      6.17879 0.000000000588     0.77370    10.33356     5.98378     4.72736     3.94431    79.65373    10.00611     5.65388     4.71988     4.56218    20.34627
scan-0116_TT_00136.xy  00136      6.02864 0.000000000496     1.74447    10.31700     5.97715     4.72110     3.11165   164.57801     9.85164     5.90520     4.81303   100.00000   -64.57801
scan-0116_TT_00137.xy  00137      6.18732 0.000000000484     1.45414    10.32773     5.98249     4.71923     3.73638   139.40283     9.87060     5.82208     4.80344   100.00000   -39.40283
scan-0116_TT_00138.xy  00138      6.28567 0.000000000634     1.17114    10.35146     5.98207     4.72909     3.85356   115.19107     9.86750     5.82695     4.80773   100.00000   -15.19107
scan-0116_TT_00139.xy  00139      4.63403 0.000000008546     1.07713    13.42897     4.91766     3.44055     1.36384   108.60112     9.76397     5.82538     4.62129   100.00000    -8.60112
scan-0116_TT_00140.xy  00140      6.15833 0.000000000587     0.73624    10.32892     6.01862     4.72611     3.61804    76.15352     9.98801     5.70486     4.71429     4.78758    23.84648
scan-0116_TT_00141.xy  00141      5.62462 0.000000000448     1.78162    10.30931     5.95790     4.73595     3.20935   165.85163     9.83782     5.83505     4.79728   100.00000   -65.85163
scan-0116_TT_00142.xy  00142      5.92301 0.000000000344     1.72252    10.32614     5.98233     4.69088     3.55313   160.76765     9.78865     5.91176     4.72012   100.00000   -60.76765
scan-0116_TT_00143.xy  00143      5.04655 0.000000015426     0.98763    13.45464     4.37526     3.86019     1.75303    98.61116     9.99681     5.67240     4.71229     2.79652     1.38884
scan-0116_TT_00144.xy  00144      6.27365 0.000000000516     1.45123    10.31415     5.98800     4.72862     3.78583   139.88377     9.88080     5.89824     4.80666   100.00000   -39.88377
scan-0116_TT_00145.xy  00145      5.49976 0.000000000337     2.15498    10.32507     5.98525     4.67112     3.10940   195.66608     9.86057     5.80093     4.81559   100.00000   -95.66608
scan-0116_TT_00146.xy  00146      5.80962 0.000000000385     1.63079    10.33511     5.97181     4.69372     3.54903   153.15060     9.74614     5.80024     4.80953   100.00000   -53.15060
scan-0116_TT_00147.xy  00147      6.25089 0.000000000380     0.88926    10.35390     5.97743     4.70394     4.02225    89.91429     9.83009     5.83642     4.78110     4.94443    10.08571
scan-0116_TT_00148.xy  00148      5.48406 0.000000000122     3.43546    10.33908     5.98701     4.73289     3.21500   277.66870     9.93455     5.80839     4.79340   100.00000  -177.66870
scan-0116_TT_00149.xy  00149      5.57998 0.000000000922     0.76620    10.29119     5.98543     4.74357     3.38761    79.01741     9.87413     5.66155     4.75779     4.56540    20.98259
scan-0116_TT_00150.xy  00150      5.39919 0.000000000524     1.56497    10.31150     5.96783     4.72766     3.16546   149.78700     9.86383     5.89976     4.81467   100.00000   -49.78700
scan-0116_TT_00151.xy  00151     55.59867 -0.000000001851     2.47927    10.36914     6.02684     4.61884   100.00000 -8357239687714.36720     9.95629     5.75059     4.83135    59.15446 4568346795801.02340
scan-0116_TT_00152.xy  00152     53.11361 -0.000000003870     0.47392    10.47778     5.97528     4.58559   100.00000 -3322959346356.19580     9.50211     6.01148     5.02628   100.00000 -3526550965983.89990
scan-0116_TT_00153.xy  00153     41.23144 -0.000000000853     4.34067    10.39876     5.95165     4.61803   100.00000 -6680605504376.47070     9.96491     5.74996     4.83316    34.18253 4762602558152.56840
scan-0116_TT_00154.xy  00154     21.09277 0.000000000280     6.66745    10.20752     5.95100     4.81587    19.60860   514.96941     9.54562     5.99354     5.07043   100.00000  -414.96941
scan-0116_TT_00155.xy  00155      8.17061 0.000000000279     2.62509    10.21838     5.96793     4.80987     5.07995   221.72998     9.80930     5.79839     4.78382   100.00000  -121.72998
scan-0116_TT_00156.xy  00156      4.69402 -0.000000000259  -143.71383    10.30330     6.06913     5.28754     0.78242  2318.03930    10.32450     6.09918     5.21908   100.00000 -2218.03930
scan-0116_TT_00157.xy  00157      5.04972 0.000000000440    16.61736     9.92113     5.77794     4.78891     2.25044   984.25543     9.90740     5.78558     4.78884   100.00000  -884.25543
scan-0116_TT_00158.xy  00158      4.98737 0.000000001492    12.53926    10.37576     5.88561     4.68907     1.95260   785.94899    10.27810     5.86741     4.71055   100.00000  -685.94899
scan-0116_TT_00159.xy  00159      5.36358 0.000000000291     2.31732    10.29200     5.98168     4.73223     2.88431   204.40056     9.82548     5.80496     4.80057   100.00000  -104.40056
scan-0116_TT_00160.xy  00160      6.15938 0.000000000456     1.47433    10.35082     5.97624     4.70925     3.72999   141.07122     9.79710     5.90033     4.77019   100.00000   -41.07122
scan-0116_TT_00161.xy  00161      5.37000 0.000000000260     2.39840    10.31898     5.97874     4.74829     2.94210   214.05927     9.85141     5.90598     4.81305   100.00000  -114.05927
scan-0116_TT_00162.xy  00162      5.18042 0.000000000399     2.93506    10.45584     6.01651     4.70764     2.75423   298.41460    10.14200     6.12899     5.02587   100.00000  -198.41460
scan-0116_TT_00163.xy  00163      5.28922 0.000000002331     1.46088    10.36911     5.53535     4.87880     2.73320   141.55255     9.76167     5.78433     4.82693   100.00000   -41.55255
scan-0116_TT_00164.xy  00164      6.09507 0.000000000463     0.92459    10.30955     5.98472     4.72333     3.63793    93.42340     9.80683     5.67958     4.72390     3.81592     6.57660
scan-0116_TT_00165.xy  00165      6.11160 0.000000000569     1.13055    10.33774     5.97622     4.71251     3.62531   111.65823     9.94583     5.79613     4.77649   100.00000   -11.65823
scan-0116_TT_00166.xy  00166      5.45941 0.000000000430     1.41934    10.33161     5.98207     4.69129     3.06330   134.46024     9.83621     5.80016     4.61133   100.00000   -34.46024
scan-0116_TT_00167.xy  00167      5.33199 0.000000000123     2.76448    10.33229     5.97257     4.72108     3.00802   237.26762     9.97893     5.77913     4.78983   100.00000  -137.26762
scan-0116_TT_00168.xy  00168      5.41438 0.000000000180     1.85373    10.33087     5.98267     4.71489     3.10670   171.79313     9.90747     5.78427     4.82654   100.00000   -71.79313
scan-0116_TT_00169.xy  00169      6.07077 0.000000000404     0.85106    10.33712     5.97610     4.71105     3.54783    86.88060     9.60462     5.64144     4.84766     3.88410    13.11940
scan-0116_TT_00170.xy  00170      6.15412 0.000000000776     0.78707    10.29955     5.98996     4.73581     3.40304    80.87979    10.00657     5.67674     4.70128     4.65534    19.12021
scan-0116_TT_00171.xy  00171      6.17754 0.000000000495     1.37197    10.35024     5.97744     4.71023     3.78388   132.11944     9.74227     5.89693     4.75774   100.00000   -32.11944
scan-0116_TT_00172.xy  00172      6.10011 0.000000000558     0.81294    10.31205     5.98512     4.73148     3.54689    83.15717     9.82493     5.73556     4.77150     3.72805    16.84283
scan-0116_TT_00173.xy  00173      6.16621 0.000000000423     1.11063    10.33768     5.98358     4.68907     3.46870   110.09676    10.14427     5.93012     4.64319   100.00000   -10.09676
scan-0116_TT_00174.xy  00174      6.17950 0.000000000436     1.05867    10.33894     5.97990     4.70436     4.01405   105.35055     9.81983     5.91236     4.80204   100.00000    -5.35055
scan-0116_TT_00175.xy  00175      6.22690 0.000000000512     1.59856    10.32804     5.97756     4.70281     3.36980   150.67535     9.74317     5.92876     4.72227   100.00000   -50.67535
scan-0116_TT_00176.xy  00176      5.35376 0.000000000228     2.43025    10.31459     5.98126     4.70357     2.77811   215.55931     9.88620     5.82092     4.80473   100.00000  -115.55931
scan-0116_TT_00177.xy  00177      4.45385 0.000000001407    30.29571    10.15401     5.63742     5.22606     0.67092  1092.60502    10.06498     5.60763     5.20873   100.00000  -992.60502
scan-0116_TT_00178.xy  00178      6.15780 0.000000000524     1.30635    10.32989     5.97727     4.72587     3.75470   126.62710     9.73274     5.91385     4.75500   100.00000   -26.62710
scan-0116_TT_00179.xy  00179      5.48314 0.000000000601     1.46768    10.30931     5.98677     4.68583     2.95256   141.47776     9.94300     5.90792     4.73810   100.00000   -41.47776
scan-0116_TT_00180.xy  00180      5.98144 0.000000000592     0.72529    10.31127     5.98862     4.72755     3.44113    75.08568     9.99248     5.67664     4.71616     3.71211    24.91432
scan-0116_TT_00181.xy  00181      6.06719 0.000000000718     0.75165    10.31086     6.04417     4.73085     3.47262    77.68840     9.98505     5.69795     4.71163     4.56864    22.31160
scan-0116_TT_00182.xy  00182      6.26280 0.000000000397     0.99944    10.33822     5.97834     4.69566     3.60734    99.94943    10.02552     5.84636     4.67856     3.91126     0.05057
scan-0116_TT_00183.xy  00183      5.97312 0.000000000542     0.67995    10.33640     5.99299     4.69315     3.53244    70.89326     9.89248     5.70095     4.70352     4.26114    29.10674
scan-0116_TT_00184.xy  00184      5.98853 0.000000000801     0.77489    10.39569     6.01869     4.74797     3.51490    80.01610     9.98474     5.66440     4.72355     4.11923    19.98390
scan-0116_TT_00185.xy  00185      6.04609 0.000000000527     1.57070    10.33840     6.00535     4.71158     3.46646   149.09246     9.76822     5.89821     4.81294   100.00000   -49.09246
scan-0116_TT_00186.xy  00186      5.44845 0.000000000489     1.61525    10.31630     5.96680     4.75113     2.76331   153.49748     9.85541     5.89933     4.81444   100.00000   -53.49748
scan-0116_TT_00187.xy  00187      6.18814 0.000000000397     0.90137    10.34531     5.98155     4.70487     3.86524    91.05743     9.94511     5.58523     4.92059     4.03302     8.94257
scan-0116_TT_00188.xy  00188      4.29632 0.000000000056   547.15591    10.73516     5.56750     5.48255     0.37645  1686.41892    10.48392     5.87454     5.24496   100.00000 -1586.41892
scan-0116_TT_00189.xy  00189      5.27396 0.000000000439     1.74104    10.31400     5.96358     4.66915     2.78323   162.84339     9.68425     5.93414     4.73964   100.00000   -62.84339
scan-0116_TT_00190.xy  00190      4.66382 0.000000002128    23.56797    10.25552     5.71567     5.28823     0.78799  1013.94411    10.26124     5.70049     5.21794   100.00000  -913.94411
scan-0116_TT_00191.xy  00191      5.34224 0.000000000317     2.10684    10.36806     5.96538     4.69671     2.94244   188.84704     9.69513     5.93323     4.73048   100.00000   -88.84704
scan-0116_TT_00192.xy  00192      5.25871 0.000000000455     1.74711    10.31344     5.97012     4.65973     2.75470   163.88922     9.76879     5.93452     4.71927   100.00000   -63.88922
scan-0116_TT_00193.xy  00193      5.36463 0.000000000870     0.83348    10.32859     5.97846     4.69808     3.08948    84.62134     9.90245     5.84591     4.76847     4.05344    15.37866
scan-0116_TT_00194.xy  00194      5.36914 0.000000001228     0.86502    10.34753     5.97982     4.71214     2.84874    87.73822     9.86220     5.80027     4.77500     3.76732    12.26178
scan-0116_TT_00195.xy  00195      5.58922 0.000000000872     0.67507    10.32301     5.99293     4.71865     3.19444    69.84906     9.85334     5.81100     4.78256     4.03936    30.15094
scan-0116_TT_00196.xy  00196      5.53656 0.000000001694     0.49125    10.33429     5.99230     4.70424     3.29687    51.79956     9.85004     5.80835     4.78570     3.82395    48.20044
scan-0116_TT_00197.xy  00197      5.13706 0.000000008056     0.35959    10.33134     6.00828     4.69839     2.66017    38.48968     9.84616     5.80591     4.78864     2.98670    61.51032
scan-0116_TT_00198.xy  00198      5.23911 0.000000018339     0.30367    10.33185     6.00944     4.69812     2.19317    32.71420     9.84501     5.80572     4.78831     2.53705    67.28580
scan-0116_TT_00199.xy  00199      5.11834 0.000000023837     0.27030    10.33157     6.00914     4.69805     2.31610    29.22656     9.84469     5.80553     4.78832     2.16303    70.77344
scan-0116_TT_00200.xy  00200      5.13808 0.000000026375     0.24874    10.33151     6.00908     4.69793     2.23165    26.95993     9.84466     5.80543     4.78830     2.17442    73.04007
scan-0116_TT_00201.xy  00201      5.05502 0.000000027100     0.22953    10.33151     6.00892     4.69790     2.19702    24.93148     9.84440     5.80532     4.78837     1.97035    75.06852
scan-0116_TT_00202.xy  00202      5.20426 0.000000030658     0.19031    10.33138     6.00895     4.69777     2.46354    20.76197     9.84429     5.80531     4.78826     2.28945    79.23803
scan-0116_TT_00203.xy  00203      5.30360 0.000000033499     0.14283    10.33122     6.00897     4.69753     2.66366    15.66512     9.84433     5.80525     4.78818     2.62514    84.33488
scan-0116_TT_00204.xy  00204      5.36886 0.000000035918     0.09495    10.32928     6.00877     4.69789     2.57722    10.46989     9.84407     5.80526     4.78818     2.79622    89.53011
scan-0116_TT_00205.xy  00205      5.50258 0.000000041094     0.06401    10.33179     6.00901     4.69602     2.16886     7.08189     9.84389     5.80512     4.78812     2.83891    92.91811
scan-0116_TT_00206.xy  00206      5.75623 0.000000044862     0.05683    10.33492     6.01001     4.69594     2.73417     6.29557     9.84377     5.80500     4.78812     2.67902    93.70443
scan-0116_TT_00207.xy  00207      5.88261 0.000000047379     0.04094    10.33512     6.00991     4.69609     3.52824     4.54385     9.84370     5.80497     4.78817     2.70336    95.45615
scan-0116_TT_00208.xy  00208      5.75673 0.000000049274     0.04249    10.33206     6.01093     4.69469     2.98590     4.71325     9.84369     5.80495     4.78813     2.85323    95.28675
scan-0116_TT_00209.xy  00209      5.78819 0.000000048440     0.04489    10.33314     6.01113     4.69457     2.83465     4.97920     9.84365     5.80490     4.78809     2.83817    95.02080
