Repository: maak-sdu/pyScattData

# pyScattData
Processing, analysis, and plotting of scattering data.

If you encounter any bugs or have suggestions for new code or functionalities,
please post an issue here on GitHub. If you refer to a specific script, please
include that in the title of the issue.

Go explore the Bragg peaks and whatever might be hidden underneath them!

### Create a new `pyscattdata` conda environment
- It is highly recommended to run the code in a conda environment dedicated to
  the pyScattData library. If the user does not already have that, such a conda
  environment, called `pyscattdata` and using the latest Python 3 version, can
  be created from:
  ```shell
  conda create -n pyscattdata python=3
  ```

### Activate `pyscattdata` conda environment
- When the user has a `pyscattdata` conda environment, the user should activate
  the pyscattdata conda environment:
  ```shell
  conda activate pyscattdata
  ```

File: diffpy-cmi_fit_res_stackplot/example/1x2/res/1_Fit_TiO2-bronze-anatase_5nm_r=1.5-30_3nm-fit_5nm-res-anatase_xyz.res
Results written: Wed Oct 20 21:59:19 2021
produced by maak
crystal_HF.

Some quantities invalid due to missing profile uncertainty
Overall (Chi2 and Reduced Chi2 invalid)
------------------------------------------------------------------------------
Residual       2.60796681
Contributions  2.60796681
Restraints     0.00000000
Chi2           2.60796681
Reduced Chi2   0.00091092
Rw             0.12344001

Variables (Uncertainties invalid)
------------------------------------------------------------------------------
Delta2_1   2.27971788e+00 +/- 3.00197756e+00
Delta2_2   2.92964941e+00 +/- 4.76922430e+00
Uiso_O_1   1.59376414e-02 +/- 9.81653082e-03
Uiso_O_2   1.09038859e-02 +/- 2.03093845e-02
Uiso_Ti_1  4.99485781e-03 +/- 1.80208390e-03
Uiso_Ti_2  6.26667548e-03 +/- 8.25617845e-03
a_1        1.21815532e+01 +/- 5.50890114e-02
a_2        3.78371509e+00 +/- 2.98464976e-02
b_1        3.74444447e+00 +/- 1.41510314e-02
beta_1     1.07034721e+02 +/- 4.66079070e-01
c_1        6.49738123e+00 +/- 3.24825998e-02
c_2        9.50140827e+00 +/- 1.07398335e-01
psize_1    4.09416744e+01 +/- 1.26903184e+01
psize_2    4.96549359e+01 +/- 6.64931288e+01
s1         2.84469618e-01 +/- 5.56969663e-02
s2         4.30405631e-02 +/- 3.39582130e-02
x_O1_1     5.94088840e-02 +/- 2.33975346e-02
x_O2_1     1.34487176e-01 +/- 1.23855378e-02
x_O3_1     1.31137737e-01 +/- 1.44866794e-02
x_O4_1     2.40080237e-01 +/- 1.70713422e-02
x_Ti1_1    1.01134756e-01 +/- 3.69552296e-03
x_Ti2_1    1.96163444e-01 +/- 3.75805716e-03
z_O1_1     3.61424170e-01 +/- 2.15150644e-02
z_O2_1     1.02276753e-02 +/- 2.32462247e-02
z_O3_1     7.07948109e-01 +/- 2.42017669e-02
z_O4_1     3.55255337e-01 +/- 2.40589418e-02
z_O_2      2.10361286e-01 +/- 1.57597722e-02
z_Ti1_1    7.07107768e-01 +/- 6.39571976e-03
z_Ti2_1    2.86438500e-01 +/- 5.12255238e-03

Variable Correlations greater than 25% (Correlations invalid)
------------------------------------------------------------------------------
corr(Delta2_1, Delta2_2)    -0.8298
corr(z_O2_1, Delta2_2)      -0.8017
corr(z_O2_1, Delta2_1)      0.7926
corr(s2, psize_2)           -0.7497
corr(s1, psize_1)           -0.6810
corr(x_Ti1_1, z_Ti1_1)      0.5854
corr(x_O1_1, x_O4_1)        0.5811
corr(x_O3_1, x_O4_1)        -0.5706
corr(x_Ti2_1, z_Ti2_1)      0.5483
corr(x_O3_1, z_O_2)         0.4422
corr(z_O1_1, z_O4_1)        -0.4273
corr(x_O2_1, z_O2_1)        0.4219
corr(Uiso_O_1, Delta2_1)    0.4204
corr(x_O1_1, x_O3_1)        -0.3835
corr(s1, Delta2_1)          -0.3776
corr(c_1, beta_1)           0.3773
corr(Uiso_O_2, x_O1_1)      -0.3731
corr(psize_1, Delta2_1)     0.3617
corr(a_2, c_2)              -0.3616
corr(Uiso_O_2, Delta2_2)    0.3603
corr(x_O3_1, z_O3_1)        0.3583
corr(s2, Uiso_Ti_2)         0.3491
corr(Uiso_O_1, z_O2_1)      0.3466
corr(x_O4_1, Delta2_1)      0.3456
corr(a_1, x_O3_1)           -0.3452
corr(Uiso_Ti_2, Uiso_O_2)   -0.3401
corr(x_O1_1, Delta2_2)      -0.3340
corr(Uiso_O_1, Delta2_2)    -0.3314
corr(x_O1_1, Delta2_1)      0.3214
corr(psize_1, psize_2)      -0.3171
corr(a_1, Uiso_O_2)         -0.3108
corr(x_O2_1, Delta2_1)      0.2991
corr(a_1, beta_1)           0.2952
corr(psize_1, Delta2_2)     -0.2868
corr(s1, x_O4_1)            -0.2784
corr(psize_1, x_O1_1)       0.2747
corr(a_1, x_O4_1)           0.2735
corr(a_2, x_O2_1)           0.2732
corr(z_Ti1_1, x_Ti2_1)      0.2707
corr(x_O2_1, Delta2_2)      -0.2705
corr(x_O2_1, z_O3_1)        0.2703
corr(z_O1_1, x_O4_1)        -0.2695
corr(Uiso_O_2, Delta2_1)    -0.2637
corr(Uiso_O_2, x_O4_1)      -0.2593
corr(psize_2, Delta2_2)     0.2574
corr(s1, x_O1_1)            -0.2526
corr(s1, Delta2_2)          0.2512
corr(z_O3_1, z_O_2)         0.2509

File: diffpy-cmi_fit_res_stackplot/example/1x3/res/0_Fit_TiO2-bronze_3nm_r=1.5-30_xyz.res
Results written: Tue Oct 19 15:09:02 2021
produced by maak
crystal_HF.

Some quantities invalid due to missing profile uncertainty
Overall (Chi2 and Reduced Chi2 invalid)
------------------------------------------------------------------------------
Residual       3.33212502
Contributions  3.33212502
Restraints     0.00000000
Chi2           3.33212502
Reduced Chi2   0.00116183
Rw             0.14593106

Variables (Uncertainties invalid)
------------------------------------------------------------------------------
Delta2_1   2.42819959e+00 +/- 1.05687404e+00
Uiso_O_1   1.48264408e-02 +/- 8.72862838e-03
Uiso_Ti_1  5.86273034e-03 +/- 2.02034949e-03
a_1        1.21720157e+01 +/- 6.30834247e-02
b_1        3.74410546e+00 +/- 1.60529239e-02
beta_1     1.07063981e+02 +/- 5.22848395e-01
c_1        6.48650207e+00 +/- 4.01352165e-02
psize_1    3.02566872e+01 +/- 6.19196194e+00
s1         3.50934201e-01 +/- 5.84199721e-02
x_O1_1     5.99090123e-02 +/- 2.05257138e-02
x_O2_1     1.38293483e-01 +/- 9.35003636e-03
x_O3_1     1.31506722e-01 +/- 1.24737324e-02
x_O4_1     2.40351354e-01 +/- 1.51070400e-02
x_Ti1_1    1.00675726e-01 +/- 3.78170503e-03
x_Ti2_1    1.96588713e-01 +/- 3.81242514e-03
z_O1_1     3.65026653e-01 +/- 1.86861226e-02
z_O2_1     1.14539219e-02 +/- 9.53515071e-03
z_O3_1     7.09296224e-01 +/- 2.15624440e-02
z_O4_1     3.51121492e-01 +/- 1.92167792e-02
z_Ti1_1    7.06590569e-01 +/- 7.15333492e-03
z_Ti2_1    2.87905941e-01 +/- 5.29128050e-03

Variable Correlations greater than 25% (Correlations invalid)
------------------------------------------------------------------------------
corr(x_Ti1_1, z_Ti1_1)     0.6729
corr(s1, psize_1)          -0.5961
corr(x_O3_1, x_O4_1)       -0.5779
corr(x_Ti2_1, z_Ti2_1)     0.5424
corr(x_O1_1, x_O4_1)       0.5172
corr(z_O1_1, x_O4_1)       -0.4360
corr(c_1, beta_1)          0.4299
corr(z_Ti2_1, z_O2_1)      0.4032
corr(Uiso_O_1, Delta2_1)   0.3951
corr(s1, Delta2_1)         -0.3888
corr(z_O1_1, z_O4_1)       -0.3775
corr(x_O2_1, z_O3_1)       0.3702
corr(z_O4_1, Delta2_1)     0.3585
corr(s1, Uiso_Ti_1)        0.3160
corr(x_O3_1, z_O3_1)       0.3141
corr(a_1, x_O3_1)          -0.3047
corr(psize_1, Delta2_1)    0.2960
corr(x_O1_1, x_O3_1)       -0.2896
corr(x_O1_1, z_O3_1)       0.2842
corr(x_O4_1, z_O4_1)       0.2795
corr(a_1, c_1)             -0.2667
corr(x_Ti2_1, x_O2_1)      0.2641
corr(Uiso_Ti_1, z_Ti2_1)   0.2575
corr(Uiso_Ti_1, x_O3_1)    -0.2571
corr(x_O2_1, z_O2_1)       0.2563
corr(Uiso_O_1, x_O1_1)     -0.2558
corr(s1, z_O2_1)           0.2549

File: diffpy-cmi_fit_res_stackplot/example/1x3/res/2_Fit_TiO2-bronze-anatase_7nm_r=1.5-30_7nm-fit_7nm-res-anatase.res
Results written: Wed Oct 27 12:14:37 2021
produced by maak
crystal_HF.

Some quantities invalid due to missing profile uncertainty
Overall (Chi2 and Reduced Chi2 invalid)
------------------------------------------------------------------------------
Residual       2.44832295
Contributions  2.44832295
Restraints     0.00000000
Chi2           2.44832295
Reduced Chi2   0.00085516
Rw             0.11261331

Variables (Uncertainties invalid)
------------------------------------------------------------------------------
Delta2_1   2.24068282e+00 +/- 3.27917480e+00
Delta2_2   2.77046521e+00 +/- 2.57737702e+00
Uiso_O_1   1.67939522e-02 +/- 1.13735406e-02
Uiso_O_2   1.12276195e-02 +/- 1.03369174e-02
Uiso_Ti_1  4.90568463e-03 +/- 1.93146249e-03
Uiso_Ti_2  5.43167750e-03 +/- 3.69511034e-03
a_1        1.21759561e+01 +/- 5.82257938e-02
a_2        3.78187012e+00 +/- 1.49162464e-02
b_1        3.74211953e+00 +/- 1.50989174e-02
beta_1     1.07045656e+02 +/- 4.90419262e-01
c_1        6.49560782e+00 +/- 3.47545785e-02
c_2        9.49047529e+00 +/- 5.49506246e-02
psize_1    4.31562613e+01 +/- 1.55345920e+01
psize_2    5.35208501e+01 +/- 4.21388476e+01
s1         2.53482699e-01 +/- 5.54433177e-02
s2         7.53907522e-02 +/- 3.21604212e-02
x_O1_1     5.87951086e-02 +/- 2.63883073e-02
x_O2_1     1.33074269e-01 +/- 1.44585418e-02
x_O3_1     1.29820927e-01 +/- 1.59035405e-02
x_O4_1     2.40893593e-01 +/- 1.88180435e-02
x_Ti1_1    1.01397699e-01 +/- 3.93905423e-03
x_Ti2_1    1.96340717e-01 +/- 4.05845113e-03
z_O1_1     3.58254808e-01 +/- 2.66472027e-02
z_O2_1     1.08435064e-02 +/- 2.70159545e-02
z_O3_1     7.07758464e-01 +/- 2.70298960e-02
z_O4_1     3.60203537e-01 +/- 2.97065004e-02
z_O_2      2.09551244e-01 +/- 8.44716525e-03
z_Ti1_1    7.07720751e-01 +/- 6.76539815e-03
z_Ti2_1    2.86657955e-01 +/- 5.54258840e-03

Variable Correlations greater than 25% (Correlations invalid)
------------------------------------------------------------------------------
corr(z_O2_1, Delta2_1)     0.8056
corr(Delta2_1, Delta2_2)   -0.7920
corr(z_O2_1, Delta2_2)     -0.7729
corr(s2, psize_2)          -0.7493
corr(s1, psize_1)          -0.6906
corr(x_O3_1, x_O4_1)       -0.5830
corr(x_Ti1_1, z_Ti1_1)     0.5689
corr(x_O1_1, x_O4_1)       0.5687
corr(x_Ti2_1, z_Ti2_1)     0.5438
corr(z_O1_1, z_O4_1)       -0.5332
corr(Uiso_O_1, Delta2_1)   0.4441
corr(x_O2_1, z_O2_1)       0.4136
corr(Uiso_O_2, Delta2_2)   0.4003
corr(x_O3_1, z_O_2)        0.3906
corr(s1, Delta2_1)         -0.3883
corr(x_O3_1, z_O3_1)       0.3766
corr(c_1, beta_1)          0.3697
corr(psize_1, Delta2_1)    0.3683
corr(s2, Uiso_Ti_2)        0.3661
corr(Uiso_O_1, Delta2_2)   -0.3650
corr(Uiso_O_1, z_O2_1)     0.3593
corr(x_O4_1, Delta2_1)     0.3480
corr(Uiso_O_2, x_O1_1)     -0.3455
corr(a_2, c_2)             -0.3396
corr(x_O1_1, x_O3_1)       -0.3393
corr(x_O1_1, Delta2_2)     -0.3357
corr(a_1, x_O3_1)          -0.3149
corr(x_O2_1, Delta2_1)     0.3081
corr(s1, x_O4_1)           -0.3037
corr(a_1, Uiso_O_2)        -0.3007
corr(a_1, beta_1)          0.2983
corr(s1, x_O1_1)           -0.2962
corr(x_O1_1, Delta2_1)     0.2961
corr(psize_1, psize_2)     -0.2932
corr(psize_1, x_O1_1)      0.2927
corr(psize_1, Delta2_2)    -0.2891
corr(x_O1_1, z_O4_1)       -0.2817
corr(psize_2, Delta2_2)    0.2793
corr(a_2, x_O2_1)          0.2683
corr(Uiso_O_1, Uiso_O_2)   -0.2626
corr(z_O1_1, x_O2_1)       -0.2614
corr(a_1, x_O4_1)          0.2607
corr(Uiso_O_2, Delta2_1)   -0.2597
corr(s1, Delta2_2)         0.2572
corr(x_O2_1, z_O3_1)       0.2566
corr(x_O2_1, Delta2_2)     -0.2511
corr(z_Ti1_1, x_Ti2_1)     0.2509
corr(z_O4_1, Delta2_2)     0.2503

File: diffpy-cmi_fit_res_stackplot/example/1x4/res/3_Fit_TiO2-bronze_3nm-Li_r=1.5-30_2phase_pdfitc_pdfitc-res.res
Results written: Tue Oct 19 21:46:22 2021
produced by maak
crystal_HF.

Some quantities invalid due to missing profile uncertainty
Overall (Chi2 and Reduced Chi2 invalid)
------------------------------------------------------------------------------
Residual       3.76198505
Contributions  3.76198312
Restraints     0.00000193
Chi2           3.76198312
Reduced Chi2   0.00125441
Rw             0.16409027

Variables (Uncertainties invalid)
------------------------------------------------------------------------------
Delta2_1   2.02911424e+00 +/- 1.83059225e+00
Delta2_2   3.75933794e+00 +/- 1.99409402e-01
Uiso_O_1   2.03871244e-02 +/- 2.58235472e-02
Uiso_O_2   5.08115725e-03 +/- 3.13494907e-02
Uiso_Ti_1  8.80108465e-03 +/- 4.84665977e-03
Uiso_Ti_2  1.00975107e-02 +/- 2.51210876e-02
a_1        1.22539335e+01 +/- 1.38475704e-01
a_2        8.17245774e+00 +/- 2.00262218e-01
b_1        3.79280684e+00 +/- 3.42647181e-02
beta_1     1.07291717e+02 +/- 1.04573262e+00
c_1        6.44703484e+00 +/- 8.07287416e-02
c_2        1.76743405e+01 +/- 6.06227471e-01
psize_1    2.63431450e+01 +/- 7.14485548e+00
psize_2    1.98184004e+01 +/- 1.91492630e+01
s1         3.15102570e-01 +/- 8.88004560e-02
s2         5.90870971e-02 +/- 6.31195961e-02
x_O1_1     5.77732168e-02 +/- 4.32379751e-02
x_O2_1     1.11515159e-01 +/- 2.47827167e-02
x_O3_1     1.63805356e-01 +/- 3.62230551e-02
x_O4_1     2.45724346e-01 +/- 2.28667892e-02
x_Ti1_1    1.03179954e-01 +/- 7.33433068e-03
x_Ti2_1    2.00782128e-01 +/- 6.69863779e-03
y_O1_1     5.35547375e-01 +/- 9.99993972e-04
y_O2_1     1.04970100e+00 +/- 1.69242189e-03
y_O3_1     4.45795813e-01 +/- 9.99976363e-04
y_O4_1     2.04303420e-02 +/- 1.03367891e-01
y_Ti1_1    5.35266721e-01 +/- 7.81664901e-02
y_Ti2_1    5.44579812e-01 +/- 9.61465414e-02
z_O1_1     3.54966773e-01 +/- 4.46711949e-02
z_O2_1     7.02738126e-01 +/- 4.98484526e-02
z_O3_1     4.76153631e-03 +/- 9.01738260e-02
z_O4_1     3.58472379e-01 +/- 6.31201778e-02
z_Ti1_1    7.10904536e-01 +/- 1.24101652e-02
z_Ti2_1    3.01149873e-01 +/- 1.02797676e-02

Fixed Variables
------------------------------------------------------------------------------
Uiso_Li_1  5.00000000e-02
Uiso_Li_2  5.00000000e-02
x_Li_2     2.49220500e-01
x_O1_2     1.11882000e-01
x_O2_2     1.37064500e-01
x_O3_2     1.12268500e-01
x_O4_2     1.12324500e-01
x_O5_2     1.37205000e-01
x_O6_2     1.41245000e-01
x_Ti1_2    1.24053500e-01
x_Ti2_2    1.24688000e-01
x_Ti3_2    1.24824500e-01
y_Li_1     3.24439000e-01
y_O1_2     6.12214000e-01
y_O2_2     6.37852500e-01
y_Ti1_2    3.72152500e-01
z_Li_2     6.24524500e-01
z_O1_2     9.43839000e-01
z_O2_2     1.81367500e-01
z_O3_2     8.06176500e-01
z_O4_2     6.94169500e-01
z_O5_2     9.31180000e-01
z_O6_2     4.29346000e-01
z_Ti1_2    4.37891500e-01
z_Ti2_2    8.12907000e-01
z_Ti3_2    6.86357500e-01

Variable Correlations greater than 25% (Correlations invalid)
------------------------------------------------------------------------------
corr(a_2, Delta2_2)         0.9999
corr(y_Ti2_1, y_O4_1)       0.7447
corr(z_O1_1, z_O4_1)        -0.6653
corr(s2, psize_2)           -0.6591
corr(s1, psize_1)           -0.6051
corr(Uiso_O_1, Delta2_1)    0.5963
corr(x_Ti1_1, z_Ti1_1)      0.5848
corr(a_1, c_1)              -0.5823
corr(z_O2_1, x_O3_1)        0.5736
corr(x_O3_1, z_O3_1)        0.5709
corr(x_O1_1, z_O4_1)        -0.5581
corr(s2, y_Ti1_1)           -0.5204
corr(y_Ti2_1, z_O2_1)       -0.5101
corr(Uiso_O_1, y_O4_1)      0.4943
corr(y_Ti1_1, Delta2_1)     -0.4866
corr(y_Ti1_1, y_Ti2_1)      0.4849
corr(x_O1_1, z_O1_1)        0.4841
corr(z_O3_1, z_O4_1)        0.4835
corr(x_O2_1, z_O3_1)        0.4682
corr(s1, Uiso_Ti_1)         0.4521
corr(x_O2_1, z_O4_1)        0.4508
corr(z_O2_1, y_O4_1)        -0.4398
corr(z_O2_1, z_O3_1)        0.4325
corr(Uiso_O_1, x_O1_1)      -0.4303
corr(Uiso_O_1, z_O2_1)      -0.4275
corr(Uiso_Ti_1, y_Ti1_1)    0.4156
corr(z_Ti1_1, z_O4_1)       0.4132
corr(a_1, z_O2_1)           0.4132
corr(Uiso_Ti_2, Uiso_O_2)   -0.4080
corr(x_O3_1, y_O4_1)        -0.4063
corr(z_O1_1, z_O3_1)        -0.4027
corr(x_O1_1, z_O2_1)        0.4016
corr(b_1, z_Ti2_1)          0.3972
corr(s2, y_Ti2_1)           -0.3969
corr(a_2, Uiso_O_1)         -0.3921
corr(Uiso_O_1, Delta2_2)    -0.3918
corr(z_O1_1, x_O2_1)        -0.3805
corr(s1, y_Ti1_1)           0.3684
corr(s2, Uiso_Ti_2)         0.3656
corr(beta_1, z_Ti2_1)       0.3612
corr(y_O4_1, z_O4_1)        -0.3611
corr(a_1, y_O4_1)           -0.3604
corr(y_Ti2_1, z_O4_1)       -0.3604
corr(c_1, beta_1)           0.3565
corr(z_Ti1_1, x_O2_1)       0.3527
corr(psize_1, Delta2_1)     0.3523
corr(a_1, y_Ti2_1)          -0.3495
corr(s1, s2)                -0.3490
corr(psize_2, y_Ti1_1)      0.3414
corr(s2, z_O1_1)            -0.3343
corr(Uiso_Ti_2, z_O1_1)     -0.3324
corr(s1, y_O4_1)            0.3296
corr(psize_2, y_Ti2_1)      0.3278
corr(y_Ti2_1, x_O3_1)       -0.3265
corr(a_2, y_O4_1)           -0.3256
corr(s1, Delta2_1)          -0.3251
corr(x_O1_1, Delta2_1)      -0.3250
corr(y_O4_1, Delta2_2)      -0.3235
corr(x_Ti1_1, x_O2_1)       0.3177
corr(z_O3_1, y_O4_1)        -0.3172
corr(s1, z_O4_1)            -0.3145
corr(y_Ti2_1, z_O3_1)       -0.3142
corr(psize_2, y_O4_1)       0.3121
corr(z_Ti1_1, z_Ti2_1)      0.3105
corr(z_Ti1_1, z_O3_1)       0.3082
corr(x_Ti1_1, x_Ti2_1)      -0.3074
corr(y_Ti2_1, z_O1_1)       0.3056
corr(Uiso_Ti_1, Delta2_2)   0.3004
corr(a_2, Uiso_Ti_1)        0.2982
corr(s2, z_O3_1)            0.2956
corr(beta_1, x_Ti2_1)       -0.2956
corr(s2, y_O4_1)            -0.2944
corr(a_1, b_1)              -0.2907
corr(x_O3_1, x_O4_1)        0.2858
corr(s2, z_Ti2_1)           -0.2854
corr(s2, x_O4_1)            0.2842
corr(x_Ti1_1, x_O1_1)       -0.2826
corr(y_Ti1_1, y_O4_1)       0.2809
corr(b_1, beta_1)           0.2779
corr(x_Ti1_1, z_O2_1)       -0.2776
corr(x_Ti1_1, y_O4_1)       0.2751
corr(y_Ti1_1, z_O2_1)       -0.2723
corr(s2, Uiso_Ti_1)         -0.2687
corr(s1, y_Ti2_1)           0.2686
corr(c_2, Uiso_Ti_1)        0.2684
corr(Uiso_O_1, x_Ti1_1)     0.2637
corr(a_1, Uiso_O_1)         -0.2627
corr(x_O4_1, Delta2_1)      -0.2622
corr(s2, a_2)               -0.2587
corr(beta_1, Uiso_O_1)      -0.2587
corr(x_O1_1, x_O4_1)        0.2579
corr(c_2, z_Ti2_1)          -0.2563
corr(Uiso_Ti_1, x_Ti2_1)    -0.2561
corr(s2, Delta2_2)          -0.2549
corr(Uiso_O_1, y_Ti2_1)     0.2548

File: diffpy-cmi_fit_res_stackplot/example/1x4/res/4_Fit_LixTiO2-bronze-anatase_5nm-Li_r=1.5-30.res
Results written: Fri Oct 29 00:35:05 2021
produced by maak
crystal_HF.

Some quantities invalid due to missing profile uncertainty
Overall (Chi2 and Reduced Chi2 invalid)
------------------------------------------------------------------------------
Residual       5.53745559
Contributions  5.53744087
Restraints     0.00001472
Chi2           5.53744087
Reduced Chi2   0.00193211
Rw             0.20917351

Variables (Uncertainties invalid)
------------------------------------------------------------------------------
Delta2_1   3.00442585e+00 +/- 3.05774650e-01
Delta2_2   3.76387970e+00 +/- 8.83402229e+00
Uiso_O_1   7.64458299e-03 +/- 1.08457579e-02
Uiso_O_2   1.66686486e-02 +/- 7.92208664e-02
Uiso_Ti_1  7.89822534e-03 +/- 3.34387615e-03
Uiso_Ti_2  5.02109350e-04 +/- 7.69290862e-03
a_1        1.22290240e+01 +/- 7.67088199e-02
a_2        3.87897385e+00 +/- 3.90887443e-02
b_1        3.76386675e+00 +/- 2.21625037e-02
beta_1     1.07396429e+02 +/- 5.34247513e-01
c_1        6.46758610e+00 +/- 4.34306005e-02
c_2        8.57007075e+00 +/- 1.98414062e-01
psize_1    3.56979212e+01 +/- 1.01845409e+01
psize_2    3.74820481e+01 +/- 1.17076308e+02
s1         2.65914119e-01 +/- 5.39033893e-02
s2         6.88699637e-03 +/- 1.84316851e-02
x_O1_1     6.93385660e-02 +/- 1.15887162e-02
x_O2_1     1.26469556e-01 +/- 1.00464556e-02
x_O3_1     1.17055889e-01 +/- 9.42891476e-03
x_O4_1     2.54991359e-01 +/- 1.06830810e-02
x_Ti1_1    1.04617127e-01 +/- 5.54494684e-03
x_Ti2_1    1.95421696e-01 +/- 4.87081646e-03
y_O1_1     5.35547779e-01 +/- 9.99934070e-04
y_O1_2     2.74437179e-01 +/- 7.07104942e-04
y_O2_1     1.04909787e+00 +/- 9.81242970e-02
y_O3_1     5.30122882e-01 +/- 7.52090884e-02
y_O4_1     3.70206306e-02 +/- 4.07176274e-02
y_Ti1_1    5.54386745e-01 +/- 4.97150154e-02
y_Ti2_1    5.57504218e-01 +/- 9.99925597e-04
z_O1_1     3.81866757e-01 +/- 2.26917613e-02
z_O2_1     7.01095797e-01 +/- 2.01093687e-02
z_O3_1     1.70475599e-02 +/- 1.85407669e-02
z_O4_1     3.54292591e-01 +/- 1.65261861e-02
z_Ti1_1    7.00928870e-01 +/- 1.03106724e-02
z_Ti2_1    2.88388900e-01 +/- 7.74615409e-03

Fixed Variables
------------------------------------------------------------------------------
Uiso_Li_1  5.00000000e-02
Uiso_Li_2  5.00000000e-02
y_Li_1     2.74437179e-01

Variable Correlations greater than 25% (Correlations invalid)
------------------------------------------------------------------------------
corr(a_2, Delta2_2)         0.9962
corr(z_O3_1, Delta2_1)      -0.8724
corr(y_Ti1_1, y_O3_1)       0.7147
corr(x_Ti1_1, z_Ti1_1)      0.6674
corr(s2, Uiso_Ti_2)         0.6391
corr(s1, psize_1)           -0.5343
corr(x_O1_1, z_O1_1)        0.5236
corr(s2, psize_2)           -0.5187
corr(a_2, y_O4_1)           -0.4876
corr(y_O4_1, Delta2_2)      -0.4778
corr(y_O2_1, y_O4_1)        0.4487
corr(y_Ti1_1, y_O2_1)       0.4184
corr(y_O2_1, y_O3_1)        0.4115
corr(y_Ti1_1, x_O2_1)       -0.3806
corr(x_O1_1, y_O4_1)        0.3783
corr(Uiso_O_1, x_O3_1)      0.3746
corr(x_Ti2_1, x_O2_1)       -0.3621
corr(x_O1_1, z_O4_1)        -0.3567
corr(Uiso_O_1, y_Ti1_1)     -0.3507
corr(x_O2_1, y_O3_1)        -0.3494
corr(a_1, c_1)              -0.3489
corr(z_O3_1, z_O4_1)        -0.3486
corr(z_O4_1, Delta2_1)      0.3456
corr(z_Ti2_1, Delta2_1)     0.3450
corr(z_O1_1, y_O4_1)        0.3449
corr(x_O3_1, Delta2_1)      -0.3418
corr(s1, Uiso_Ti_1)         0.3370
corr(z_O2_1, x_O4_1)        -0.3361
corr(s1, x_O4_1)            -0.3360
corr(s2, a_2)               -0.3239
corr(s2, z_O2_1)            -0.3224
corr(x_O2_1, y_O4_1)        -0.3181
corr(x_Ti2_1, z_Ti2_1)      0.3075
corr(y_O2_1, z_O3_1)        -0.2949
corr(y_O2_1, x_O4_1)        0.2923
corr(z_O1_1, z_O4_1)        -0.2885
corr(y_Ti1_1, x_Ti2_1)      0.2865
corr(Uiso_Ti_1, y_O2_1)     0.2847
corr(s2, Delta2_2)          -0.2846
corr(Uiso_O_1, x_O4_1)      -0.2806
corr(a_1, beta_1)           0.2747
corr(Uiso_O_2, Uiso_Ti_2)   0.2721
corr(b_1, x_Ti1_1)          -0.2715
corr(s2, Uiso_O_2)          0.2702
corr(b_1, y_O2_1)           -0.2702
corr(z_O1_1, x_O4_1)        -0.2686
corr(x_Ti2_1, y_O3_1)       0.2677
corr(z_Ti1_1, z_O1_1)       -0.2671
corr(s2, x_O1_1)            0.2666
corr(s2, z_O4_1)            -0.2619
corr(Uiso_Ti_2, z_O2_1)     -0.2537
corr(z_O1_1, y_O2_1)        -0.2504

File: diffpy-cmi_fit_res_stackplot/example/1x6/res/5_Fit_LixTiO2-bronze-anatase_7nm-Li_r=1.5-30.res
Results written: Sun Oct 31 01:26:49 2021
produced by maak
crystal_HF.

Some quantities invalid due to missing profile uncertainty
Overall (Chi2 and Reduced Chi2 invalid)
------------------------------------------------------------------------------
Residual       9.59864493
Contributions  9.59861627
Restraints     0.00002866
Chi2           9.59861627
Reduced Chi2   0.00334913
Rw             0.26907206

Variables (Uncertainties invalid)
------------------------------------------------------------------------------
Delta2_1   3.04931959e+00 +/- 1.87314680e-01
Delta2_2   3.47933578e+00 +/- 1.83433686e+00
Uiso_O_1   9.32273080e-03 +/- 1.21435826e-02
Uiso_O_2   5.24002265e-03 +/- 1.05987354e-02
Uiso_Ti_1  7.41141844e-03 +/- 4.13319284e-03
Uiso_Ti_2  3.83572013e-02 +/- 8.49203008e-02
a_1        1.22614086e+01 +/- 8.69500741e-02
a_2        3.81627751e+00 +/- 6.06385174e-02
b_1        3.76608903e+00 +/- 2.10021634e-02
beta_1     1.07699406e+02 +/- 5.60113342e-01
c_1        6.45975472e+00 +/- 4.49456790e-02
c_2        9.32680842e+00 +/- 2.43259355e-01
psize_1    3.31909096e+01 +/- 8.46804697e+00
psize_2    1.00000000e+02 +/- 2.01141655e-03
s1         2.61833222e-01 +/- 5.45021911e-02
s2         2.82652524e-02 +/- 2.88198343e-02
x_O1_1     7.81097858e-02 +/- 1.21974922e-02
x_O2_1     1.27093700e-01 +/- 1.14776528e-02
x_O3_1     1.23644637e-01 +/- 1.77970047e-02
x_O4_1     2.51128123e-01 +/- 9.74308001e-03
x_Ti1_1    1.10354024e-01 +/- 4.82648646e-03
x_Ti2_1    1.93332504e-01 +/- 4.77086124e-03
y_O1_1     5.29626587e-01 +/- 1.06098022e-01
y_O1_2     2.74437621e-01 +/- 7.07105457e-04
y_O2_1     1.04970140e+00 +/- 9.99983296e-04
y_O3_1     5.45797821e-01 +/- 9.99979554e-04
y_O4_1     5.26570537e-02 +/- 9.99980867e-04
y_Ti1_1    5.53796768e-01 +/- 1.04780460e-01
y_Ti2_1    5.57479776e-01 +/- 8.78428486e-02
z_O1_1     3.93748590e-01 +/- 9.99049363e-04
z_O2_1     7.20799869e-01 +/- 2.11030521e-02
z_O3_1     -2.58754655e-02 +/- 1.29697552e-02
z_O4_1     3.83375130e-01 +/- 1.74966065e-02
z_Ti1_1    6.97305515e-01 +/- 7.68135832e-03
z_Ti2_1    2.88602890e-01 +/- 7.85999186e-03

Fixed Variables
------------------------------------------------------------------------------
Uiso_Li_1  5.00000000e-02
Uiso_Li_2  5.00000000e-02
y_Li_1     2.74437621e-01

Variable Correlations greater than 25% (Correlations invalid)
------------------------------------------------------------------------------
corr(s2, Uiso_Ti_2)          0.7545
corr(y_Ti1_1, Delta2_2)      0.7187
corr(y_Ti2_1, y_O1_1)        0.6949
corr(y_Ti1_1, y_O1_1)        0.6772
corr(x_O3_1, z_O3_1)         0.6739
corr(a_2, c_2)               -0.6178
corr(z_O3_1, Delta2_1)       0.6149
corr(x_Ti1_1, z_Ti1_1)       0.5569
corr(s1, psize_1)            -0.5260
corr(x_O1_1, Delta2_1)       0.4475
corr(z_Ti1_1, z_O3_1)        0.4317
corr(x_O2_1, Delta2_1)       0.4278
corr(Uiso_O_1, y_Ti1_1)      -0.4153
corr(a_1, c_1)               -0.4056
corr(x_O2_1, z_O2_1)         0.3958
corr(y_O1_1, Delta2_2)       0.3816
corr(x_O2_1, z_O3_1)         0.3755
corr(Uiso_Ti_1, Uiso_O_1)    -0.3727
corr(z_Ti2_1, x_O1_1)        -0.3712
corr(y_Ti1_1, y_Ti2_1)       0.3668
corr(x_O1_1, z_O3_1)         0.3623
corr(s2, Uiso_O_2)           0.3541
corr(x_O1_1, x_O2_1)         0.3504
corr(beta_1, x_Ti1_1)        -0.3463
corr(z_O4_1, Delta2_2)       -0.3460
corr(x_O4_1, z_O4_1)         0.3434
corr(Uiso_Ti_1, x_Ti1_1)     -0.3233
corr(a_1, z_O3_1)            -0.3214
corr(Uiso_Ti_1, y_Ti1_1)     0.3149
corr(Uiso_Ti_1, Uiso_Ti_2)   -0.3104
corr(z_O2_1, x_O3_1)         0.3098
corr(s1, z_O3_1)             -0.3049
corr(Uiso_O_1, x_O4_1)       -0.3013
corr(c_1, beta_1)            0.2956
corr(Uiso_Ti_1, Delta2_2)    0.2918
corr(Uiso_Ti_1, Uiso_O_2)    -0.2917
corr(x_O1_1, x_O4_1)         0.2908
corr(c_1, x_Ti2_1)           0.2887
corr(a_1, x_O3_1)            -0.2880
corr(s2, Uiso_Ti_1)          -0.2842
corr(x_Ti2_1, x_O2_1)        -0.2841
corr(x_Ti1_1, y_Ti2_1)       -0.2828
corr(s1, Uiso_Ti_1)          0.2687
corr(x_O4_1, Delta2_1)       -0.2517
corr(x_Ti2_1, z_Ti2_1)       0.2511
corr(z_Ti2_1, z_O2_1)        -0.2501
