Repository: maak-sdu/pyScattData

# pyScattData
Processing, analysis, and plotting of scattering data.

If you encounter any bugs or have suggestions for new code or functionalities,
please post an issue here on GitHub. If you refer to a specific script, please
include that in the title of the issue.

Go explore the Bragg peaks and whatever might be hidden underneath them!

### Create a new `pyscattdata` conda environment
- It is highly recommended to run the code in a conda environment dedicated to
  the pyScattData library. If the user does not already have that, such a conda
  environment, called `pyscattdata` and using the latest Python 3 version, can
  be created from:
  ```shell
  conda create -n pyscattdata python=3
  ```

### Activate `pyscattdata` conda environment
- When the user has a `pyscattdata` conda environment, the user should activate
  the pyscattdata conda environment:
  ```shell
  conda activate pyscattdata
  ```

# pdfgui_fit_plot

This code will plot the fit of pair distribution function (PDF) data from a
refinement using the PDFgui software. The experimental data is expected to
appear in a .gr file, the fitted data including difference curve in a .fgr file,
and the weighted residual value, Rw, in a .res file.

The code will make a plot for all files in the 'fgr', 'gr', and 'res' folders.
Therefore, please be aware to name file probably, e.g. using the same file name
apart from the file extension:

> filename.fgr

> filename.gr

> filename.res

Alternatively, consider to prefix enumerate files that should be plotted
together:

> 00_fgr_file.fgr

> 00_gr_file.gr

> 00_res_file.res

File: pdfgui_fit_plot/example/res/AOD020_Li3V2O5_r=50.res
* Fri Jan 07 10:28:05 2022

 ==============================================================================
 PDF REFINEMENT
   Using PDFFIT version : 1.1
 ==============================================================================
 ------------------------------------------------------------------------------
 PHASE 1 : UNNAMED
 ------------------------------------------------------------------------------
 Scale factor           : 0.104367
   Particle diameter    : 110.13 A
   Step cutoff          : not applied
 Quad. corr. factor     : 3.37222
 Lin. corr. factor      : 0
 Low r sigma ratio      : 1
 R cutoff [A]           : 0
 Lattice parameters     :5.05467             8.6797              9.51899
           & angles     :90                  99.1974             90

 Atom positions & occupancies :
   LI  0.234426            0.911301            0.244246            1
   LI  0.765574            0.911301            0.755754            1
   LI  0.734426            0.411301            0.244246            1
   LI  0.265574            0.411301            0.755754            1
   LI  0.243436            0.089976            0.75508             1
   LI  0.756564            0.089976            0.24492             1
   LI  0.743436            0.589976            0.75508             1
   LI  0.256564            0.589976            0.24492             1
   LI  0                   0.080604            0                   1
   LI  0.5                 0.580604            0                   1
   LI  0                   0.247248            0.5                 1
   LI  0.5                 0.747248            0.5                 1
   LI  0                   0.757261            0                   1
   LI  0.5                 0.257261            0                   1
   V   0.245905            0.24327             0.238616            1
   V   0.754096            0.24327             0.761384            1
   V   0.745904            0.74327             0.238616            1
   V   0.254095            0.74327             0.761384            1
   V   0                   0.424619            0                   1
   V   0.5                 0.924619            0                   1
   V   0                   0.575738            0.5                 1
   V   0.5                 0.075738            0.5                 1
   V   0                   0.917484            0.5                 1
   V   0.5                 0.417484            0.5                 1
   O   0.0930455           0.259757            0.866723            1
   O   0.906955            0.259757            0.133277            1
   O   0.593046            0.759756            0.866723            1
   O   0.406955            0.759756            0.133277            1
   O   0.0940665           0.746618            0.371605            1
   O   0.905933            0.746618            0.628395            1
   O   0.594067            0.246618            0.371605            1
   O   0.405934            0.246618            0.628395            1
   O   0.130423            0.593522            0.87052             1
   O   0.869577            0.593522            0.12948             1
   O   0.630423            0.093522            0.87052             1
   O   0.369577            0.093522            0.12948             1
   O   0.144045            0.082893            0.377833            1
   O   0.855955            0.082893            0.622167            1
   O   0.644045            0.582893            0.377833            1
   O   0.355955            0.582893            0.622167            1
   O   0.14981             0.409766            0.379202            1
   O   0.85019             0.409766            0.620798            1
   O   0.64981             0.909766            0.379202            1
   O   0.350191            0.909766            0.620798            1
   O   0.154414            0.91142             0.878519            1
   O   0.845587            0.91142             0.121481            1
   O   0.654413            0.411421            0.878519            1
   O   0.345587            0.411421            0.121481            1

 Anisotropic temperature factors :
   LI  0.05                0.05                0.05
   LI  0.05                0.05                0.05
   LI  0.05                0.05                0.05
   LI  0.05                0.05                0.05
   LI  0.05                0.05                0.05
   LI  0.05                0.05                0.05
   LI  0.05                0.05                0.05
   LI  0.05                0.05                0.05
   LI  0.05                0.05                0.05
   LI  0.05                0.05                0.05
   LI  0.05                0.05                0.05
   LI  0.05                0.05                0.05
   LI  0.05                0.05                0.05
   LI  0.05                0.05                0.05
   V   0.012301            0.012301            0.012301
   V   0.012301            0.012301            0.012301
   V   0.012301            0.012301            0.012301
   V   0.012301            0.012301            0.012301
   V   0.012301            0.012301            0.012301
   V   0.012301            0.012301            0.012301
   V   0.012301            0.012301            0.012301
   V   0.012301            0.012301            0.012301
   V   0.012301            0.012301            0.012301
   V   0.012301            0.012301            0.012301
   O   0.00943131          0.00943131          0.00943131
   O   0.00943131          0.00943131          0.00943131
   O   0.00943131          0.00943131          0.00943131
   O   0.00943131          0.00943131          0.00943131
   O   0.00943131          0.00943131          0.00943131
   O   0.00943131          0.00943131          0.00943131
   O   0.00943131          0.00943131          0.00943131
   O   0.00943131          0.00943131          0.00943131
   O   0.00943131          0.00943131          0.00943131
   O   0.00943131          0.00943131          0.00943131
   O   0.00943131          0.00943131          0.00943131
   O   0.00943131          0.00943131          0.00943131
   O   0.00943131          0.00943131          0.00943131
   O   0.00943131          0.00943131          0.00943131
   O   0.00943131          0.00943131          0.00943131
   O   0.00943131          0.00943131          0.00943131
   O   0.00943131          0.00943131          0.00943131
   O   0.00943131          0.00943131          0.00943131
   O   0.00943131          0.00943131          0.00943131
   O   0.00943131          0.00943131          0.00943131
   O   0.00943131          0.00943131          0.00943131
   O   0.00943131          0.00943131          0.00943131
   O   0.00943131          0.00943131          0.00943131
   O   0.003               0.003               0.003
 ------------------------------------------------------------------------------
 DATA SET : 1 (string)
 ------------------------------------------------------------------------------
 Data range in r [A]    : 0.99     -> 50            Step dr  : 0.01
 Calculated range       : 0.99     -> 51.508
 Refinement r range     : 0.99     -> 50            Data pts : 0     -> 4901
 Reduced chi squared    : 0.00264246
 Rw - value             : 0.261172


 Experimental settings  :
   Radiation            : X-Rays
   Termination at Qmax  : 25 A**-1
   DQ dampening Qdamp   : 0.036 A**-1
   DQ broadening Qbroad : 0.0035 A**-1
   Scale factor         : 1

 Selected phases and atoms for this data set :
   Phase 1 :
     Atoms (i) :  LI  V  O
     Atoms (j) :  LI  V  O

 Relative phase content in terms of
           atoms                   unit cells              mass
 Phase 1 :1                       1                       1

 ------------------------------------------------------------------------------
 PARAMETER INFORMATION :
 ------------------------------------------------------------------------------
 Number of constraints        : 106
 Number of refined parameters : 0
 Number of fixed parameters   : 9
 ==============================================================================
